Repository: muhamad-kurniawan/ML-SSE

Transformed Element Composition Random Forest (TECRF)

File: dataset/dataset.csv (part 1 of 2)
id,formula,target,Ea (eV),space group,ICSD Entry,formula_preprocessed
1,LiAlSi3O8,1.30E-10,,2,81980,LiAlSi3O8
2,LiSn2(PO4)3,2.04E-09,,2,83832,LiSn2(PO4)3
3,Li7BiO6,8.80E-07,0.58,2,155950,Li7BiO6
4,Li7SbO6,6.70E-08,0.7,2,413370,Li7SbO6
5,Li7P3S11,1.70E-02,0.17,2,157654,Li7P3S11
6,Li7P3S11,3.20E-03,0.124,2,157654,Li7P3S11
7,LiV(PO4)F,8.10E-07,0.23,2,183876,LiV(PO4)F
8,Li2B3PO8,5.80E-15,0.76,2,248343,Li2B3PO8
9,Li3BP2O8,9.60E-12,0.62,2,248343,Li3BP2O8
10,Li2NaBP2O8,4.40E-18,1.21,2,291512,Li2NaBP2O8
11,Li4P2O7,<1E-10,1.617,2,248414,Li4P2O7
12,LiMgSO4F,5.40E-08,0.54,2,281119,LiMgSO4F
13,Li6CuB4O10,1.00E-13,0.92,2,4819,Li6CuB4O10
14,Li0.91Hf2.022(PO4)3,<1E-10,0.47,2,,Li0.91Hf2.022(PO4)3
15,Li7P3S11,8.60E-03,0.29,2,,Li7P3S11
16,Li2ZnGeO4,1.00E-07,0.4,7,34362,Li2ZnGeO4
17,Li3.8Ge0.8P0.2S4,1.78E-06,0.47,11,,Li3.8Ge0.8P0.2S4
18,Li3.6Ge0.6P0.4S4,1.75E-04,0.34,11,,Li3.6Ge0.6P0.4S4
19,Li3.4Ge0.4P0.6S4,6.54E-04,0.28,11,,Li3.4Ge0.4P0.6S4
20,Li3.35Ge0.35P0.65S4,1.54E-03,0.23,11,,Li3.35Ge0.35P0.65S4
21,Li3.3Ge0.3P0.7S4,1.74E-03,0.22,11,,Li3.3Ge0.3P0.7S4
22,Li3.25Ge0.25P0.75S4,2.20E-03,0.207,11,,Li3.25Ge0.25P0.75S4
23,Li3.2Ge0.2P0.8S4,5.55E-04,0.27,11,,Li3.2Ge0.2P0.8S4
24,Li4SiS4,5.00E-08,0.56,11,59708,Li4SiS4
25,Li7.22Si1.5P0.5O8,1.64E-07,0.48,11,238602,Li7.22Si1.5P0.5O8
26,Li4SiO4,5.00E-10,0.55,11,238603,Li4SiO4
27,Li4SiS4,1.59E-08,0.56,11,,Li4SiS4
28,Li3.8Si0.8P0.2S4,8.11E-07,0.37,11,,Li3.8Si0.8P0.2S4
29,Li3.6Si0.6P0.4S4,7.19E-05,0.34,11,,Li3.6Si0.6P0.4S4
30,Li3.5Si0.5P05S4,1.66E-04,0.34,11,,Li3.5Si0.5P05S4
31,Li3.4Si0.4P0.6S4,6.62E-04,0.29,11,,Li3.4Si0.4P0.6S4
32,Li3.3Si0.3P0.7S4,1.02E-05,0.36,11,,Li3.3Si0.3P0.7S4
33,Li3.2Si0.2P0.8S4,3.20E-06,0.37,11,,Li3.2Si0.2P0.8S4
34,Li4SiS4,1.62E-08,0.56,11,,Li4SiS4
35,Li3.8Si0.8P0.2S4,8.07E-07,0.37,11,,Li3.8Si0.8P0.2S4
36,Li3.6Si0.6P0.4S4,7.11E-05,0.34,11,,Li3.6Si0.6P0.4S4
37,Li3.5Si0.5P0.5S4,1.61E-04,0.34,11,,Li3.5Si0.5P0.5S4
38,Li3.4Si0.4P0.6S4,6.49E-04,0.29,11,,Li3.4Si0.4P0.6S4
39,Li3.3Si0.3P0.7S4,9.84E-06,0.36,11,,Li3.3Si0.3P0.7S4
40,Li3.2Si0.2P0.8S4,3.05E-06,0.37,11,,Li3.2Si0.2P0.8S4
41,Li3.1P0.9Si0.1O4,7.47E-08,,11,,Li3.1P0.9Si0.1O4
42,Li3.5P0.5Si0.5O4,2.89E-06,,11,,Li3.5P0.5Si0.5O4
43,Li3.9P0.1Si0.9O4,1.99E-08,,11,,Li3.9P0.1Si0.9O4
44,Li3.7P0.3Si0.7O4,3.84E-07,,11,35168,Li3.7P0.3Si0.7O4
45,Li3InCl6,2.04E-03,0.35,12,89617,Li3InCl6
46,Li2P2S6,7.80E-11,0.48,12,253894,Li2P2S6
47,Li0.6[Li0.2Sn0.8S2],1.20E-04,0.17,12,,Li0.6[Li0.2Sn0.8S2]
48,Li3(Mo8S8O8(OH)8(HWO5(H2O)))*(H2O)18,3.80E-07,0.62,12,412011,Li3.0Mo8.0S8.0O16.0H6.0W1
49,Li17Sb13S28,1.05E-09,0.4,12,429902,Li17Sb13S28
50,Li3InBr6,9.04E-04,,12,,Li3InBr6
51,Li3YBr6,1.92E-03,0.37,12,,Li3YBr6
52,Li0.84Sn0.79S2,1.20E-04,0.17,12,,Li0.84Sn0.79S2
53,LiAlSi4O10,1.01E-10,,13,194284,LiAlSi4O10
54,LiPO3,1.00E-09,,13,51630,LiPO3
55,LiGaBr4,7.00E-06,0.54,14,61337,LiGaBr4
56,Li2SO4,1.40E-14,1.1,14,2512,Li2SO4
57,Li3BO3,7.40E-11,0.63,14,9105,Li3BO3
58,Li6Ge2O7,8.50E-07,0.43,14,31050,Li6Ge2O7
59,LiAlCl4,1.00E-06,0.47,14,35275,LiAlCl4
60,LiYO2,1.80E-08,0.72,14,45511,LiYO2
61,LiBO2,1.00E-08,0.71,14,200891,LiBO2
62,LiClC3H7NO,1.60E-04,0.881,14,238683,LiClC3H7NO
63,LaLiO2,<1E-10,0.92,14,239278,LaLiO2
64,(La0.9Sr0.1)LiO2,6.29E-10,0.62,14,239279,(La0.9Sr0.1)LiO2
65,La(Li0.76Mg0.08)O2,7.27E-10,0.66,14,239280,La(Li0.76Mg0.08)O2
66,Li2.5V2(PO4)3,1.90E-07,,14,240269,Li2.5V2(PO4)3
67,Li4Zn(PO4)2,<1E-10,1.3,14,255464,Li4Zn(PO4)2
68,LiSbO2,<1E-10,0.88,14,262075,LiSbO2
69,Li2Sr2Al(PO4)3,<1E-10,1.02,14,431319,Li2Sr2Al(PO4)3
70,Li2ZrO3,6.10E-10,0.78,15,94894,Li2ZrO3
71,Li6Zr2O7,5.20E-10,0.68,15,73835,Li6Zr2O7
72,Li3AlF6,5.00E-07,0.54,15,85171,Li3AlF6
73,Li2SnS3,1.50E-05,0.59,15,251656,Li2SnS3
74,LiTa2PO8,1.60E-03,0.32,15,267438,LiTa2PO8
75,LiBaP2O7,1.00E-10,,15,280927,LiBaP2O7
76,Li3Na5(TiS4)2,8.80E-06,0.4,15,391258,Li3Na5(TiS4)2
77,LiGd(PO3)4,<1E-10,1.7,15,416442,LiGd(PO3)4
78,LiVO3,2.05E-09,,15,51443,LiVO3
79,Li2CrCl4,<1E-10,1.22,15,202627,Li2CrCl4
80,Li3ErI6,9.92E-05,0.37,15,,Li3ErI6
81,Li3.7Zn0.7Ga0.3(PO4)2,<1E-10,0.91,19,255466,Li3.7Zn0.7Ga0.3(PO4)2
82,Li3SbS4,1.50E-06,0.518,31,8407,Li3SbS4
83,Li3PS4,2.60E-07,0.49,31,180318,Li3PS4
84,LiGaO2,2.40E-14,0.86,33,18152,LiGaO2
85,LiB6O9F,5.40E-24,1.38,33,420286,LiB6O9F
86,Li3SbS3,1.00E-07,0.4,33,424834,Li3SbS3
87,LiSi2N3,6.17E-08,0.64,36,34118,LiSi2N3
88,Li2(PO2N),<1E-10,0.57,36,188493,Li2(PO2N)
89,LiGa2GeS6,3.80E-08,0.47,43,254406,LiGa2GeS6
90,La0.64Li0.08TiO3,3.35E-04,,47,92228,La0.64Li0.08TiO3
91,La0.62Li0.14TiO3,4.42E-04,,47,92231,La0.62Li0.14TiO3
92,La0.595Li0.215TiO3,8.53E-04,,47,92234,La0.595Li0.215TiO3
93,Li0.4Na0.1La0.5Nb2O6,9.92E-06,,47,180629,Li0.4Na0.1La0.5Nb2O6
94,Li0.3Na0.2La0.5Nb2O6,1.11E-05,,47,180630,Li0.3Na0.2La0.5Nb2O6
95,Li0.2Na0.3La0.5Nb2O6,1.18E-05,,47,180631,Li0.2Na0.3La0.5Nb2O6
96,Li0.1Na0.4La0.5Nb2O6,1.21E-05,,47,180632,Li0.1Na0.4La0.5Nb2O6
97,Li0.07Na0.43La0.5Nb2O6,1.23E-05,,47,180633,Li0.07Na0.43La0.5Nb2O6
98,Li0.04Na0.46La0.5Nb2O6,5.91E-06,,47,180634,Li0.04Na0.46La0.5Nb2O6
99,Li0.02Na0.48La0.5Nb2O6,3.99E-06,,47,180635,Li0.02Na0.48La0.5Nb2O6
100,(Ag0.33Li0.67)0.27La0.57TiO3,1.00E-04,0.3,47,,(Ag0.33Li0.67)0.27La0.57TiO3
101,(Ag0.5Li0.5)0.27La0.57TiO3,2.30E-05,0.28,47,,(Ag0.5Li0.5)0.27La0.57TiO3
102,(Ag0.67Li0.33)0.27La0.57TiO3,2.00E-07,0.37,47,,(Ag0.67Li0.33)0.27La0.57TiO3
103,Pr0.56Li0.34TiO3.01,1.00E-06,0.47,47,,Pr0.56Li0.34TiO3.01
104,Nd0.55Li0.34TiO3,8.00E-07,0.53,47,,Nd0.55Li0.34TiO3
105,Li0.09La0.77TiO3,1.23E-04,,47,,Li0.09La0.77TiO3
106,Li0.15La0.72TiO3,4.14E-04,,47,,Li0.15La0.72TiO3
107,Li0.24La0.65TiO3,5.77E-04,,47,,Li0.24La0.65TiO3
108,Li0.12La0.75TiO3,2.38E-04,,47,,Li0.12La0.75TiO3
109,Li0.16La0.7TiO3,5.21E-04,,47,,Li0.16La0.7TiO3
110,Li0.23La0.7TiO3,5.26E-04,,47,,Li0.23La0.7TiO3
111,Li5AlO4,5.00E-10,0.99,59,16229,Li5AlO4
112,Li14Nd5(Si11N19O5)O2F2,1.70E-10,0.69,59,262923,Li14Nd5(Si11N19O5)O2F2
113,Li5GaO4,5.00E-09,0.71,61,9082,Li5GaO4
114,Li2SiN2,1.60E-07,,61,420126,Li2SiN2
115,Li6.5O8P1.5Si0.5,4.49E-07,0.44,62,238600,Li6.5O8P1.5Si0.5
116,Li3.4Si0.7S0.3O4,4.21E-07,,62,47145,Li3.4Si0.7S0.3O4
117,Li3.2Si0.6S0.4O4,1.32E-06,,62,,Li3.2Si0.6S0.4O4
118,Li3.1Si0.55S0.45O4,3.14E-07,,62,,Li3.1Si0.55S0.45O4
119,Li6.6SiPO8,1.48E-07,0.49,62,238601,Li6.6SiPO8
120,Li4.2Si0.8Al0.2S4,2.40E-08,0.53,62,,Li4.2Si0.8Al0.2S4
121,Li4.4Si0.6Al0.4S4,3.04E-08,0.52,62,,Li4.4Si0.6Al0.4S4
122,Li4.6Si0.4Al0.6S4,1.45E-08,0.52,62,,Li4.6Si0.4Al0.6S4
123,Li4.8Si0.2Al0.8S4,2.25E-07,0.52,62,,Li4.8Si0.2Al0.8S4
124,Li3.8Si0.8Al0.2S4,2.38E-08,0.53,62,,Li3.8Si0.8Al0.2S4
125,Li3.6Si0.6Al0.4S4,3.06E-08,0.52,62,,Li3.6Si0.6Al0.4S4
126,Li3.4Si0.4Al0.6S4,1.45E-08,0.52,62,,Li3.4Si0.4Al0.6S4
127,Li3.2Si0.2Al0.8S4,2.28E-07,0.52,62,,Li3.2Si0.2Al0.8S4
128,Li4Zn(PO4)2,<1E-10,1.1,62,255465,Li4Zn(PO4)2
129,Li3.5Zn0.5Ga0.5(PO4)2,<1E-10,1.02,62,255468,Li3.5Zn0.5Ga0.5(PO4)2
130,Li3PS4,1.60E-04,0.36,62,180319,Li3PS4
131,Li3PO4,<1E-10,1.14,62,20208,Li3PO4
132,Li3PS4,3.00E-07,,62,35018,Li3PS4
133,Li2.88PO3.73N0.14,1.40E-13,0.97,62,79426,Li2.88PO3.73N0.14
134,Li3PO4,4.20E-18,1.24,62,79427,Li3PO4
135,Li4GeS4,2.00E-07,0.53,62,92200,Li4GeS4
136,Li14Zn(GeO4)4,1.00E-06,0.24,62,100169,Li14Zn(GeO4)4
137,Li3.75Ge0.75V0.25O4,5.66E-06,,62,150918,Li3.75Ge0.75V0.25O4
138,Li3.70Ge0.85W0.15O4,3.80E-05,,62,150920,Li3.70Ge0.85W0.15O4
139,Li0.2Ca0.4TaO3,3.53E-09,0.54,62,151936,Li0.2Ca0.4TaO3
140,Li0.2(Ca0.36Sr0.04)TaO3,9.20E-09,,62,151937,Li0.2(Ca0.36Sr0.04)TaO3
141,Li2Mg2(MoO4)3,<1E-10,0.71,62,170956,Li2Mg2(MoO4)3
142,Li4SnSe4,2.00E-05,0.45,62,193768,Li4SnSe4
143,Li(BH4),1.00E-08,,62,239763,Li(BH4)
144,LiZnSO4F,2.80E-05,0.2455,62,261343,LiZnSO4F
145,Li4GeS4,2.00E-07,0.53,62,290831,Li4GeS4
146,Li4SnS4,7.00E-05,0.29,62,290832,Li4SnS4
147,Li2ZnI4,4.00E-08,0.58,62,402062,Li2ZnI4
148,Pr0.53Li0.41TiO3,8.40E-08,0.462,62,,Pr0.53Li0.41TiO3
149,Pr0.54Li0.38TiO3,1.18E-06,0.452,62,,Pr0.54Li0.38TiO3
150,Pr0.55Li0.35TiO3,1.51E-06,0.441,62,,Pr0.55Li0.35TiO3
151,Pr0.56Li0.32TiO3,1.91E-06,0.437,62,,Pr0.56Li0.32TiO3
152,Pr0.57Li0.29TiO3,2.86E-06,0.429,62,,Pr0.57Li0.29TiO3
153,Pr0.58Li0.26TiO3,3.87E-06,0.421,62,,Pr0.58Li0.26TiO3
154,Pr0.59Li0.23TiO3,3.40E-06,0.425,62,,Pr0.59Li0.23TiO3
155,Li2.5Y0.5Zr0.5Cl6,1.40E-03,0.33,62,,Li2.5Y0.5Zr0.5Cl6
156,Li2.633Er0.633Zr0.367Cl6,1.10E-03,0.35,62,,Li2.633Er0.633Zr0.367Cl6
157,Li3.33Ge0.33V0.67O4,6.94E-06,,62,,Li3.33Ge0.33V0.67O4
158,Li3.6Ge0.6V0.4O4,1.97E-05,0.44,62,,Li3.6Ge0.6V0.4O4
159,Li3.75Ge0.75V0.25O4,1.08E-05,,62,,Li3.75Ge0.75V0.25O4
160,Li3.5Ge0.5V0.5O4,1.77E-05,,62,66576,Li3.5Ge0.5V0.5O4
161,Li3.87Sn0.87As0.13S4,1.48E-05,0.39,62,,Li3.87Sn0.87As0.13S4
162,Li3.855Sn0.855As0.145S4,1.31E-04,0.35,62,,Li3.855Sn0.855As0.145S4
163,Li3.85Sn0.85As0.15S4,2.08E-04,0.31,62,,Li3.85Sn0.85As0.15S4
164,Li3.84Sn0.84As0.16S4,5.85E-04,0.29,62,,Li3.84Sn0.84As0.16S4
165,Li3.83Sn0.83As0.17S4,1.39E-03,0.21,62,,Li3.83Sn0.83As0.17S4
166,Li3.825Sn0.825As0.175S4,5.18E-04,0.27,62,,Li3.825Sn0.825As0.175S4
167,Li3.82Sn0.82As0.18S4,2.83E-04,0.35,62,,Li3.82Sn0.82As0.18S4
168,Li3.8Sn0.8As0.2S4,1.06E-04,0.4,62,,Li3.8Sn0.8As0.2S4
169,Li3.75Sn0.75As0.25S4,3.69E-06,0.48,62,,Li3.75Sn0.75As0.25S4
170,Nd0.54Li0.36TiO3,3.42E-08,0.5,62,81047,Nd0.54Li0.36TiO3
171,Pr0.51Li0.39TiO2.96,5.34E-07,0.44,62,81048,Pr0.51Li0.39TiO2.96
172,Sm0.52Li0.38TiO2.97,2.00E-07,0.64,62,,Sm0.52Li0.38TiO2.97
173,Li4GeO4,2.80E-10,0.73,63,18096,Li4GeO4
174,LiCl*H2O,1.00E-08,0.777,63,281198,LiCl*H2O
175,Li2MgBr4,7.80E-10,0.77,65,73276,Li2MgBr4
176,Li0.22La0.60TiO3,4.80E-04,0.391,65,,Li0.22La0.60TiO3
177,Li0.18La0.61TiO3,2.00E-04,0.432,65,99398,Li0.18La0.61TiO3
178,LiBiO2,3.80E-08,0.1,72,46022,LiBiO2
179,Li2.5Zn0.25PS4,8.40E-04,,82,,Li2.5Zn0.25PS4
180,LiZnPS4,5.40E-08,,82,95785,LiZnPS4
181,Li2Zn0.5PS4,1.30E-04,0.22,82,264462,Li2Zn0.5PS4
182,(Li1.69Zn0.66)PS4,1.30E-04,0.181,82,264462,(Li1.69Zn0.66)PS4
183,Li1.5Zn0.75PS4,1.65E-05,0.25,82,264463,Li1.5Zn0.75PS4
184,(Li1.19Zn0.9)PS4,6.50E-06,0.25,82,264463,(Li1.19Zn0.9)PS4
185,(Li0.5Ce0.5)(MoO4),1.30E-08,0.4,88,186450,(Li0.5Ce0.5)(MoO4)
186,(Li0.5Ce0.25Pr0.25)(MoO4),1.00E-09,0.5,88,186451,(Li0.5Ce0.25Pr0.25)(MoO4)
187,(Li0.5Ce0.25Sm0.25)(MoO4),1.80E-10,0.5,88,186452,(Li0.5Ce0.25Sm0.25)(MoO4)
188,Li2TeO4,<1E-10,1.129,91,1485,Li2TeO4
189,Li3BN2,1.60E-10,0.67,94,655673,Li3BN2
190,Li2B4O7,1.00E-10,,110,65930,Li2B4O7
191,LiY(BH4)4,1.26E-06,,112,239762,LiY(BH4)4
192,LiPN2,1.60E-07,0.4,122,66007,LiPN2
193,La0.565Li0.305TiO3,9.57E-04,,123,92235,La0.565Li0.305TiO3
194,La0.5Li0.5TiO3,9.25E-04,0.39,123,92236,La0.5Li0.5TiO3
195,Li0.33La0.5TiO3,1.00E-03,0.15,123,82671,Li0.33La0.5TiO3
196,Li0.27La0.57TiO3,3.40E-04,0.38,123,,Li0.27La0.57TiO3
197,La0.61Li0.18TiO3,4.12E-04,,123,,La0.61Li0.18TiO3
198,La0.55Li0.36TiO3,6.88E-04,0.35,123,,La0.55Li0.36TiO3
199,La0.54Li0.39TiO3,6.51E-04,,123,,La0.54Li0.39TiO3
200,La0.52Li0.45TiO3,5.01E-04,,123,50434,La0.52Li0.45TiO3
201,La0.58Li0.27TiO3,5.99E-04,,123,82672,La0.58Li0.27TiO3
202,La0.56Li0.33TiO3,6.68E-04,,123,504435,La0.56Li0.33TiO3
203,Li0.31La0.63TiO3,4.11E-04,,123,,Li0.31La0.63TiO3
204,Li0.39La0.59TiO3,8.83E-04,,123,,Li0.39La0.59TiO3
205,Li0.49La0.55TiO3,9.39E-04,,123,,Li0.49La0.55TiO3
206,Li0.68La0.49TiO3,1.03E-03,,123,,Li0.68La0.49TiO3
207,Li0.24La0.65TiO3,9.57E-04,,123,,Li0.24La0.65TiO3
208,Li0.33La0.58TiO3,8.93E-04,,123,,Li0.33La0.58TiO3
209,Li0.36La0.55TiO3,9.34E-04,,123,,Li0.36La0.55TiO3
210,Li0.42La0.52TiO3,8.47E-04,,123,,Li0.42La0.52TiO3
211,Li0.29La0.57TiO3,4.40E-05,0.453,123,,Li0.29La0.57TiO3
212,La0.56Li0.33TiO3,1.65E-04,0.41,123,,La0.56Li0.33TiO3
213,La0.56Li0.33TiO3-5wt% Al2O3,0.000166,0.24,123,,La0.30Li0.17Ti0.53O1.73Al0.10?
214,La0.56Li0.33TiO3-10wt% Al2O3,0.000933,0.17,123,,La0.28Li0.16Ti0.50O1.79Al0.20?
215,La0.56Li0.33TiO3-15wt% Al2O3,9.56E-05,0.5,123,,La0.26Li0.16Ti0.47O1.86Al0.29?
216,Li(LaTiO4),<1E-10,0.83,129,91843,Li(LaTiO4)
217,Li(NdTiO4),<1E-10,0.87,129,91844,Li(NdTiO4)
218,La0.65Li0.05(Mg0.5W0.5)O3,1.80E-07,0.46,129,151900,La0.65Li0.05(Mg0.5W0.5)O3
219,La0.63Li0.11(Mg0.5W0.5)O3,6.80E-06,0.38,129,151901,La0.63Li0.11(Mg0.5W0.5)O3
220,La0.62 Li0.14(Mg0.5W0.5)O3,1.20E-05,0.37,129,151902,La0.62 Li0.14(Mg0.5W0.5)O3
221,Li4PS4I,1.20E-04,0.37,129,432169,Li4PS4I
222,Li9.75Sn0.75P2.25S12,3.57E-03,,137,,Li9.75Sn0.75P2.25S12
223,Li6ZnO4,9.40E-09,0.61,137,62137,Li6ZnO4
224,Li9.42Si1.02P2.1S9.96O2.04,1.10E-04,0.238,137,,Li9.42Si1.02P2.1S9.96O2.04
225,Li9.54Si1.74P1.44S11.7Cl0.3,2.53E-02,0.238,137,,Li9.54Si1.74P1.44S11.7Cl0.3
226,Li10GeP2S11.7O0.3,1.15E-02,0.155,137,,Li10GeP2S11.7O0.3
227,Li10(Si0.5Sn0.5)P2S12,4.28E-03,0.29,137,,Li10(Si0.5Sn0.5)P2S12
228,Li9P3S9O3,4.27E-05,0.311,137,,Li9P3S9O3
229,Li10.05Ge1.05P1.95S12,1.22E-02,0.28,137,,Li10.05Ge1.05P1.95S12
230,Li10.2Ge1.2P1.8S12,1.32E-02,,137,,Li10.2Ge1.2P1.8S12
231,Li10.5Ge1.5P1.5S12,1.10E-02,,137,,Li10.5Ge1.5P1.5S12
232,Li10GePS12,1.21E-02,,137,188887,Li10GePS12
233,Li10.35Ge1.35P1.65S12,1.44E-02,0.269,137,193947,Li10.35Ge1.35P1.65S12
234,Li3.475Si0.475P0.525S4,5.27E-03,,137,,Li3.475Si0.475P0.525S4
235,Li3.45Si0.45P0.55S4,6.73E-03,0.27,137,,Li3.45Si0.45P0.55S4
236,Li3.425Si0.425P0.575S4,5.65E-03,,137,,Li3.425Si0.425P0.575S4
237,Li3.4Si0.4P0.6S4,4.21E-03,,137,,Li3.4Si0.4P0.6S4
238,Li3.335Sn0.33P0.67S4,3.73E-03,,137,,Li3.335Sn0.33P0.67S4
239,Li3.3Sn0.3P0.7S4,3.65E-03,,137,,Li3.3Sn0.3P0.7S4
240,Li3.285Sn0.28P0.72S4,4.36E-03,,137,,Li3.285Sn0.28P0.72S4
241,Li3.27Sn0.27P0.73S4,4.96E-03,,137,,Li3.27Sn0.27P0.73S4
242,Li3.26Sn0.26P0.74S4,4.53E-03,,137,,Li3.26Sn0.26P0.74S4
243,Li3.25Sn0.25P0.75S4,3.60E-03,,137,,Li3.25Sn0.25P0.75S4
244,Li10SiP2S12,2.30E-03,0.196,137,,Li10SiP2S12
245,Li10SnP2S12,7.00E-03,0.27,137,193755,Li10SnP2S12
246,Li10GeP2S12,2.46E-02,0.274,137,241439,Li10GeP2S12
247,Li10(Ge0.776Sn0.224)P2S12,1.41E-02,0.276,137,255748,Li10(Ge0.776Sn0.224)P2S12
248,Li10SnP2S12,3.98E-03,0.305,137,255750,Li10SnP2S12
249,Li10(Ge0.416Sn0.584)P2S12,7.43E-03,0.285,137,255757,Li10(Ge0.416Sn0.584)P2S12
250,Li10.35Si1.35P1.65S12,6.50E-03,,137,252037,Li10.35Si1.35P1.65S12
251,Li9.81Sn0.81P2.19S12,5.50E-03,,137,252040,Li9.81Sn0.81P2.19S12
252,Li10GeP2S12,1.20E-02,0.25,137,255749,Li10GeP2S12
253,Li10.2Si1.2P1.8S12,4.16E-03,,137,,Li10.2Si1.2P1.8S12
254,Li10.275Si1.275P1.725S12,5.61E-03,,137,,Li10.275Si1.275P1.725S12
255,Li10.35Si1.35P1.65S12,6.68E-03,,137,,Li10.35Si1.35P1.65S12
256,Li10.425Si1.425P1.575S12,5.22E-03,,137,,Li10.425Si1.425P1.575S12
257,Li10GeP2S12,1.21E-02,,137,,Li10GeP2S12
258,Li10.05Ge1.05P1.95S12,1.25E-02,,137,,Li10.05Ge1.05P1.95S12
259,Li10.2Ge1.2P1.8S12,1.36E-02,,137,,Li10.2Ge1.2P1.8S12
260,Li10.35Ge1.35P1.65S12,1.41E-02,,137,,Li10.35Ge1.35P1.65S12
261,Li10.5Ge1.5P1.5S12,1.09E-02,,137,,Li10.5Ge1.5P1.5S12
262,Li9.79Sn0.79P2.21S12,4.56E-03,,137,,Li9.79Sn0.79P2.21S12
263,Li9.81Sn0.81P2.19S12,4.98E-03,,137,,Li9.81Sn0.81P2.19S12
264,Li9.87Sn0.87P2.13S12,4.32E-03,,137,,Li9.87Sn0.87P2.13S12
265,Li9.9Sn0.9P2.1S12,3.66E-03,,137,,Li9.9Sn0.9P2.1S12
266,Li10SnP2S12,3.65E-03,,137,,Li10SnP2S12
267,Li10.2(Sn0.2Si0.8)1.2P1.8S12,7.82E-03,,137,5667,Li10.2(Sn0.2Si0.8)1.2P1.8S12
268,Li10.5(Sn0.2Si0.8)1.5P1.5S12,8.79E-03,,137,5668,Li10.5(Sn0.2Si0.8)1.5P1.5S12
269,Li10.35(Sn0.2Si0.8)1.35P1.65S12,1.08E-02,,137,5669,Li10.35(Sn0.2Si0.8)1.35P1.65S12
270,Li10.35(Sn0.27Si1.08)P1.65S12,1.10E-03,0.197,137,257946,Li10.35(Sn0.27Si1.08)P1.65S12
271,Li10.2(Sn0.2Si0.8)1.2P1.8S12,2.69E-03,,137,257948,Li10.2(Sn0.2Si0.8)1.2P1.8S12
272,Li10GeP2S12,1.43E-03,0.24,137,,Li10GeP2S12
273,Li9.8Ba0.1GeP2S12,5.61E-04,,137,,Li9.8Ba0.1GeP2S12
274,Li9.6Ba0.2GeP2S12,5.72E-04,,137,,Li9.6Ba0.2GeP2S12
275,Li9.4Ba0.3GeP2S12,7.07E-04,0.29,137,,Li9.4Ba0.3GeP2S12
276,Li9.2Ba0.4GeP2S12,3.16E-04,,137,,Li9.2Ba0.4GeP2S12
277,Li9Ba0.5GeP2S12,9.98E-05,,137,,Li9Ba0.5GeP2S12
278,Li10GeP2S12,5.00E-03,0.35,137,,Li10GeP2S12
279,LiLaNb2O7,<1E-8,,139,72566,LiLaNb2O7
280,Li4Sr3Nb5.77Fe0.23O19.77,<1E-10,,139,87823,Li4Sr3Nb5.77Fe0.23O19.77
281,Li4Sr3Nb6O20,<1E-10,,139,87824,Li4Sr3Nb6O20
282,Li4Sr3.056Nb6O20,<1E-10,0.74,139,109168,Li4Sr3.056Nb6O20
283,LiScO2,1.00E-12,0.87,141,36124,LiScO2
284,LiAlO2,1.10E-12,0.97,141,99517,LiAlO2
285,Li3BN2,8.70E-08,0.55,141,155126,Li3BN2
286,Li4SrN2,2.30E-13,0.9,141,87413,Li4SrN2
287,LiScO2,<1E-10,1.047,141,257819,LiScO2
288,Li0.9Sc0.9Zr0.1O2,<1E-10,0.912,141,257820,Li0.9Sc0.9Zr0.1O2
289,Li7La3HfO12,9.85E-07,0.53,142,174202,Li7La3HfO12
290,Li7La3Zr2O12,1.63E-06,0.54,142,183684,Li7La3Zr2O12
291,Li7La3Zr2O12,5.00E-07,0.59,142,,Li7La3Zr2O12
292,Li7La3Zr2O12,9.90E-06,0.43,142,238687,Li7La3Zr2O12
293,LiGaSiO4,3.00E-16,0.9,146,65125,LiGaSiO4
294,LiGa0.5Al0.5GeO4,<1E-10,1.06,146,257740,LiGa0.5Al0.5GeO4
295,LiAlGeO4,<1E-10,0.97,146,257741,LiAlGeO4
296,LiGaGeO4,<1E-10,1.12,148,257739,LiGaGeO4
297,LiTi2(PO4)3,1.61E-04,0.21,148,,LiTi2(PO4)3
298,Li1.2Ti1.8Al0.2(PO4)3,4.82E-03,0.18,148,,Li1.2Ti1.8Al0.2(PO4)3
299,LiNaSO4,8.80E-10,,159,14364,LiNaSO4
300,Li3.333Mg0.333P2S6,8.20E-08,0.517,162,95606,Li3.333Mg0.333P2S6
301,Li2.667Mg0.667P2S6,4.00E-06,0.46,162,95607,Li2.667Mg0.667P2S6
302,Li4P2S6,2.38E-07,0.29,162,242170,Li4P2S6
303,Li4P2S6,1.60E-10,0.48,162,,Li4P2S6
304,Li3YCl6,5.39E-04,0.4,164,,Li3YCl6
305,Li3ErCl6,3.30E-04,0.41,164,50151,Li3ErCl6
306,Li4.4Al0.4Ge0.6S4,4.33E-05,0.38,164,235201,Li4.4Al0.4Ge0.6S4
307,Li4.4Al0.4Sn0.6S4,3.60E-06,0.15,164,235207,Li4.4Al0.4Sn0.6S4
308,Li5NCl2,1.20E-06,0.5,166,84763,Li5NCl2
309,LiHf2(PO4)3,2.83E-07,,167,,LiHf2(PO4)3
310,LiZr2(PO4)3,2.96E-10,,167,201935,LiZr2(PO4)3
311,LiGe2(PO4)3,3.33E-07,,167,263767,LiGe2(PO4)3
312,Li1.1Ti1.9Sc0.1(PO4)3,3.89E-04,0.3,167,,Li1.1Ti1.9Sc0.1(PO4)3
313,Li1.2Ti1.8Sc0.2(PO4)3,2.51E-03,0.25,167,,Li1.2Ti1.8Sc0.2(PO4)3
314,Li1.3Ti1.7Sc0.3(PO4)3,7.91E-04,0.28,167,,Li1.3Ti1.7Sc0.3(PO4)3
315,Li1.4Ti1.6Sc0.4(PO4)3,1.99E-04,0.31,167,,Li1.4Ti1.6Sc0.4(PO4)3
316,Li1.5Ti1.5Sc0.5(PO4)3,9.74E-05,0.32,167,,Li1.5Ti1.5Sc0.5(PO4)3
317,LiTi2(PO4)3,7.61E-06,0.38,167,95979,LiTi2(PO4)3
318,LiGe2(PO4)3,4.83E-09,0.654,167,69763,LiGe2(PO4)3
319,Li1.2Al0.2Ge1.8(PO4)3,4.83E-05,0.387,167,263760,Li1.2Al0.2Ge1.8(PO4)3
320,Li1.4Al0.4Ge1.6(PO4)3,1.88E-04,0.407,167,263762,Li1.4Al0.4Ge1.6(PO4)3
321,Li1.5Al0.5Ge1.5(PO4)3,3.36E-04,0.426,167,263763,Li1.5Al0.5Ge1.5(PO4)3
322,Li1.7Al0.7Ge1.3(PO4)3,2.64E-04,0.45,167,263765,Li1.7Al0.7Ge1.3(PO4)3
323,Li1.8Al0.8Ge1.2(PO4)3,1.37E-04,0.429,167,263766,Li1.8Al0.8Ge1.2(PO4)3
324,LiTi2(PO4)3,1.00E-04,,167,,LiTi2(PO4)3
325,Li1.2Ti2Si0.2P2.8O12,8.60E-05,,167,,Li1.2Ti2Si0.2P2.8O12
326,Li1.3Ti2Si0.3P2.7O12,3.20E-04,,167,,Li1.3Ti2Si0.3P2.7O12
327,Li1.4Ti2Si0.4P2.6O12,1.50E-04,,167,,Li1.4Ti2Si0.4P2.6O12
328,Li1.5Ti2Si0.5P2.5O12,9.60E-05,,167,,Li1.5Ti2Si0.5P2.5O12
329,Li1.3Al0.3Ti1.7(PO4)3,3.00E-03,,167,,Li1.3Al0.3Ti1.7(PO4)3
330,Li1.4Al0.4Ti1.6(PO4)3,3.88E-04,,167,,Li1.4Al0.4Ti1.6(PO4)3
331,Li1.5Al0.5Ti1.5(PO4)3,2.48E-04,,167,,Li1.5Al0.5Ti1.5(PO4)3
332,Li1.2Cr0.2Ti1.8(PO4)3,1.82E-05,,167,,Li1.2Cr0.2Ti1.8(PO4)3
333,Li1.3Cr0.3Ti1.7(PO4)3,3.51E-05,,167,,Li1.3Cr0.3Ti1.7(PO4)3
334,Li1.4Cr0.4Ti1.6(PO4)3,1.49E-04,,167,,Li1.4Cr0.4Ti1.6(PO4)3
335,Li1.5Cr0.5Ti1.5(PO4)3,3.86E-04,,167,,Li1.5Cr0.5Ti1.5(PO4)3
336,Li1.6Cr0.6Ti1.4(PO4)3,1.26E-04,,167,,Li1.6Cr0.6Ti1.4(PO4)3
337,Li1.7Cr0.7Ti1.3(PO4)3,8.05E-06,,167,,Li1.7Cr0.7Ti1.3(PO4)3
338,Li1.2Ga0.2Ti1.8(PO4)3,1.62E-04,,167,,Li1.2Ga0.2Ti1.8(PO4)3
339,Li1.3Ga0.3Ti1.7(PO4)3,2.61E-04,,167,,Li1.3Ga0.3Ti1.7(PO4)3
340,Li1.4Ga0.4Ti1.6(PO4)3,1.28E-04,,167,,Li1.4Ga0.4Ti1.6(PO4)3
341,Li1.5Ga0.5Ti1.5(PO4)3,1.22E-04,,167,,Li1.5Ga0.5Ti1.5(PO4)3
342,Li1.2Fe0.2Ti1.8(PO4)3,1.80E-04,,167,,Li1.2Fe0.2Ti1.8(PO4)3
343,Li1.3Fe0.3Ti1.7(PO4)3,2.46E-04,,167,,Li1.3Fe0.3Ti1.7(PO4)3
344,Li1.4Fe0.4Ti1.6(PO4)3,3.92E-04,,167,,Li1.4Fe0.4Ti1.6(PO4)3
345,Li1.2Sc0.2Ti1.8(PO4)3,6.90E-04,,167,,Li1.2Sc0.2Ti1.8(PO4)3
346,Li1.3Sc0.3Ti1.7(PO4)3,7.03E-04,,167,,Li1.3Sc0.3Ti1.7(PO4)3
347,Li1.4Sc0.4Ti1.6(PO4)3,5.15E-04,,167,,Li1.4Sc0.4Ti1.6(PO4)3
348,Li1.5Sc0.5Ti1.5(PO4)3,2.53E-04,,167,,Li1.5Sc0.5Ti1.5(PO4)3
349,Li1.2In0.2Ti1.8(PO4)3,3.90E-04,,167,,Li1.2In0.2Ti1.8(PO4)3
350,Li1.3In0.3Ti1.7(PO4)3,3.93E-04,,167,,Li1.3In0.3Ti1.7(PO4)3
351,Li1.4In0.4Ti1.6(PO4)3,3.02E-04,,167,,Li1.4In0.4Ti1.6(PO4)3
352,Li1.5In0.5Ti1.5(PO4)3,2.04E-04,,167,,Li1.5In0.5Ti1.5(PO4)3
353,Li1.2La0.2Ti1.8(PO4)3,8.00E-05,,167,,Li1.2La0.2Ti1.8(PO4)3
354,Li1.3La0.3Ti1.7(PO4)3,5.23E-04,,167,,Li1.3La0.3Ti1.7(PO4)3
355,Li1.4La0.4Ti1.6(PO4)3,4.98E-04,,167,,Li1.4La0.4Ti1.6(PO4)3
356,Li1.5La0.5Ti1.5(PO4)3,2.81E-04,,167,,Li1.5La0.5Ti1.5(PO4)3
357,Li1.5Fe0.5Ti1.5(PO4)3,1.74E-04,,167,55751,Li1.5Fe0.5Ti1.5(PO4)3
358,Li0.87Hf2.032P3O12,1.29E-05,0.33,167,83501,Li0.87Hf2.032P3O12
359,Li1.2Al0.2Ti1.8(PO4)3,5.95E-04,,167,427621,Li1.2Al0.2Ti1.8(PO4)3
360,Li(Ti1.4Sn0.6)(PO4)3,2.28E-05,0.32,167,183672,Li(Ti1.4Sn0.6)(PO4)3
361,Li(Ti0.6Sn1.4)(PO4)3,9.42E-06,,167,183676,Li(Ti0.6Sn1.4)(PO4)3
362,Li(Ti0.4Sn1.6)(PO4)3,3.15E-06,,167,183677,Li(Ti0.4Sn1.6)(PO4)3
363,Li1.15Y0.15Zr1.85(PO4)3,1.40E-04,0.39,167,191891,Li1.15Y0.15Zr1.85(PO4)3
364,LiZr2(PO4)3,1.00E-09,0.76,167,201935,LiZr2(PO4)3
365,Li1.3(Al0.3Ti1.7)(PO4)3,8.02E-07,,167,253240,Li1.3(Al0.3Ti1.7)(PO4)3
366,Li1.3(Al0.23Ga0.07Ti1.7)(PO4)3,4.46E-06,,167,253241,Li1.3(Al0.23Ga0.07Ti1.7)(PO4)3
367,Li1.3(Al0.23Sc0.07Ti1.7)(PO4)3,1.94E-07,,167,253242,Li1.3(Al0.23Sc0.07Ti1.7)(PO4)3
368,Li1.3(Al0.23Y0.07Ti1.7)(PO4)3,3.84E-08,,167,253243,Li1.3(Al0.23Y0.07Ti1.7)(PO4)3
369,Li1.3Al0.3Ti1.7(PO4)3,7.00E-04,,167,257190,Li1.3Al0.3Ti1.7(PO4)3
370,LiZr2(PO4)3,8.50E-05,,167,,LiZr2(PO4)3
371,Li1.025Y0.025Zr1.975(PO4)3,1.28E-04,,167,,Li1.025Y0.025Zr1.975(PO4)3
372,Li1.05Y0.05Zr1.95(PO4)3,1.30E-04,,167,,Li1.05Y0.05Zr1.95(PO4)3
373,Li1.1Y0.1Zr1.9(PO4)3,1.00E-04,,167,,Li1.1Y0.1Zr1.9(PO4)3
374,Li1.1Al0.1Ge1.9(PO4)3,1.29E-05,,167,,Li1.1Al0.1Ge1.9(PO4)3
375,Li1.2Al0.2Ge1.8(PO4)3,1.89E-05,0.46,167,,Li1.2Al0.2Ge1.8(PO4)3
376,Li1.3Al0.3Ge1.7(PO4)3,1.91E-04,,167,,Li1.3Al0.3Ge1.7(PO4)3
377,Li1.4Al0.4Ge1.6(PO4)3,3.17E-04,0.37,167,,Li1.4Al0.4Ge1.6(PO4)3
378,Li1.5Al0.5Ge1.5(PO4)3,3.45E-04,,167,,Li1.5Al0.5Ge1.5(PO4)3
379,Li1.6Al0.6Ge1.4(PO4)3,3.94E-04,0.37,167,,Li1.6Al0.6Ge1.4(PO4)3
380,Li1.7Al0.7Ge1.3(PO4)3,2.75E-04,,167,,Li1.7Al0.7Ge1.3(PO4)3
381,Li1.8Al0.8Ge1.2(PO4)3,1.23E-04,0.43,167,,Li1.8Al0.8Ge1.2(PO4)3
382,LiGe2(PO4)3,3.12E-09,0.6,167,,LiGe2(PO4)3
383,Li0.86Hf2.035(PO4)3,9.20E-08,0.48,167,,Li0.86Hf2.035(PO4)3
384,Li1.7Al0.3Ti1.6(PO4)3,5.00E-05,,167,,Li1.7Al0.3Ti1.6(PO4)3
385,Li1.2In0.2Ti1.8(PO4)3,8.22E-05,0.32,167,,Li1.2In0.2Ti1.8(PO4)3
386,Li1.3Al0.2Sc0.1Ti1.7(PO4)3,9.72E-04,0.25,167,,Li1.3Al0.2Sc0.1Ti1.7(PO4)3
387,Li1.3Al0.15Sc0.15Ti1.7(PO4)3,1.24E-03,0.23,167,,Li1.3Al0.15Sc0.15Ti1.7(PO4)3
388,Li1.3Al0.1Sc0.2Ti1.7(PO4)3,4.29E-04,0.26,167,,Li1.3Al0.1Sc0.2Ti1.7(PO4)3
389,Li1.3Sc0.3Ti1.7(PO4)3,4.52E-04,0.25,167,,Li1.3Sc0.3Ti1.7(PO4)3
390,Li1.3Al0.3Ti1.7(PO4)3,1.13E-03,0.23,167,257190,Li1.3Al0.3Ti1.7(PO4)3
391,LiTi(PO4)3,6.00E-05,0.33,167,,LiTi(PO4)3
392,Li1.05Al0.05Ti0.95(PO4)3,1.10E-03,0.31,167,,Li1.05Al0.05Ti0.95(PO4)3
393,Li1.1Al0.1Ti0.9(PO4)3,6.70E-04,0.32,167,,Li1.1Al0.1Ti0.9(PO4)3
394,Li1.2Al0.2Ti0.8(PO4)3,4.00E-03,0.31,167,,Li1.2Al0.2Ti0.8(PO4)3
395,Li1.3Al0.3Ti0.7(PO4)3,6.20E-03,0.3,167,,Li1.3Al0.3Ti0.7(PO4)3
396,Li1.4Al0.4Ti0.6(PO4)3,3.30E-03,0.29,167,,Li1.4Al0.4Ti0.6(PO4)3
397,Li1.05Cr0.05Ti0.95(PO4)3,1.80E-04,0.33,167,,Li1.05Cr0.05Ti0.95(PO4)3
398,Li1.1Cr0.1Ti0.9(PO4)3,2.60E-04,0.32,167,,Li1.1Cr0.1Ti0.9(PO4)3
399,Li1.2Cr0.2Ti0.8(PO4)3,4.30E-04,0.31,167,,Li1.2Cr0.2Ti0.8(PO4)3
400,Li1.3Cr0.3Ti0.7(PO4)3,2.90E-04,0.32,167,,Li1.3Cr0.3Ti0.7(PO4)3
401,Li1.05Fe0.05Ti0.95(PO4)3,1.30E-04,0.34,167,,Li1.05Fe0.05Ti0.95(PO4)3
402,Li1.1Fe0.1Ti0.9(PO4)3,6.30E-04,0.34,167,,Li1.1Fe0.1Ti0.9(PO4)3
403,Li1.2Fe0.2Ti0.8(PO4)3,1.40E-03,0.32,167,,Li1.2Fe0.2Ti0.8(PO4)3
404,Li1.3Fe0.3Ti0.7(PO4)3,2.30E-03,0.31,167,,Li1.3Fe0.3Ti0.7(PO4)3
405,Li1.5Fe0.5Ti0.5(PO4)3,2.70E-04,0.32,167,,Li1.5Fe0.5Ti0.5(PO4)3
406,LiGe2(PO4)3,3.37E-07,0.38,167,,LiGe2(PO4)3
407,Li1.3Al0.3Ge1.7(PO4)3,1.42E-04,0.37,167,,Li1.3Al0.3Ge1.7(PO4)3
408,Li1.7Al0.7Ge1.3(PO4)3,2.04E-04,,167,,Li1.7Al0.7Ge1.3(PO4)3
409,Li1.3Cr0.3Ge1.7(PO4)3,8.87E-05,0.39,167,,Li1.3Cr0.3Ge1.7(PO4)3
410,Li1.5Cr0.5Ge1.5(PO4)3,1.21E-04,0.37,167,,Li1.5Cr0.5Ge1.5(PO4)3
411,Li1.7Cr0.7Ge1.3(PO4)3,2.46E-05,,167,,Li1.7Cr0.7Ge1.3(PO4)3
412,Li1.3Ga0.3Ge1.7(PO4)3,4.47E-05,0.38,167,,Li1.3Ga0.3Ge1.7(PO4)3
413,Li1.5Ga0.5Ge1.5(PO4)3,2.01E-05,,167,,Li1.5Ga0.5Ge1.5(PO4)3
414,Li1.3Fe0.3Ge1.7(PO4)3,2.99E-05,0.39,167,,Li1.3Fe0.3Ge1.7(PO4)3
415,Li1.5Fe0.5Ge1.5(PO4)3,2.56E-05,,167,,Li1.5Fe0.5Ge1.5(PO4)3
416,Li1.3Sc0.3Ge1.7(PO4)3,5.59E-05,,167,,Li1.3Sc0.3Ge1.7(PO4)3
417,Li1.3In0.3Ge1.7(PO4)3,9.22E-06,,167,,Li1.3In0.3Ge1.7(PO4)3
418,Li1.5In0.5Ge1.5(PO4)3,5.81E-06,,167,,Li1.5In0.5Ge1.5(PO4)3
419,Li1.5Al0.5Ge1.5(PO4)3,2.86E-04,0.38,167,263764,Li1.5Al0.5Ge1.5(PO4)3
420,LiIO3,1.90E-07,,173,35473,LiIO3
421,Li9Mg3(PO4)4F3,<1E-10,0.835,173,426103,Li9Mg3(PO4)4F3
422,Pb6.12Ca1.9Li1.96(PO4)6,<1E-10,1.05,176,59615,Pb6.12Ca1.9Li1.96(PO4)6
423,LiNdSiO4,<1E-10,,176,,LiNdSiO4
424,LiDySiO4,<1E-10,,176,,LiDySiO4
425,Li2La8Si6O25,<1E-10,,176,,Li2La8Si6O25
426,Li3La7Si6O24,<1E-10,,176,,Li3La7Si6O24
427,Li0.284Sm4.512Si3O12.91,<1E-10,,176,83279,Li0.284Sm4.512Si3O12.91
428,LiLa9Si6O26,<1E-10,,176,291218,LiLa9Si6O26
429,LiEu9Si6O26,<1E-10,,176,291220,LiEu9Si6O26
430,LiAlSiO4,2.00E-09,0.68,181,55665,LiAlSiO4
431,Li3(NH2)2I,1.00E-05,0.58,186,167528,Li3(NH2)2I
432,Ba3LiTa5ZrSi4O26,<1E-10,0.79,189,239277,Ba3LiTa5ZrSi4O26
433,Li3N,1.20E-03,0.25,191,26540,Li3N
434,Li3N,3.00E-04,0.26,191,156894,Li3N
435,Fe2Na2K(Li3Si12O30),<1E-10,1.22,192,235750,Fe2Na2K(Li3Si12O30)
436,Li3P,7.03E-04,0.18,194,642223,Li3P
437,Li5.5K0.25La2.75Nb2O12,3.19E-03,0.49,199,,Li5.5K0.25La2.75Nb2O12
438,Li5.5La3Nb1.75In0.25O12,8.07E-03,0.49,199,,Li5.5La3Nb1.75In0.25O12
439,Li6BaLa2Nb2O12,6.00E-06,0.44,199,,Li6BaLa2Nb2O12
440,Li5La3Nb2O12,8.00E-06,0.43,199,54865,Li5La3Nb2O12
441,(K0.1Li0.9)(SbO3),1.36E-08,,201,200984,(K0.1Li0.9)(SbO3)
442,Li8GeP4,1.80E-05,0.435,205,235184,Li8GeP4
443,Li8SiP4,4.50E-05,0.404,205,235186,Li8SiP4
444,Li3AlN2,5.00E-08,0.45,206,257464,Li3AlN2
445,Li2MgTi3O8,<1E-10,0.71,212,86165,Li2MgTi3O8
446,Li2CoTi3O8,<1E-10,1.33,212,86166,Li2CoTi3O8
447,Li2CoGe3O8,<1E-10,1.49,212,86167,Li2CoGe3O8
448,Li2ZnGe3O8,<1E-10,2.14,212,86169,Li2ZnGe3O8
449,(Li0.61Mg0.39)(Li0.46Mg0.005Ti0.035)Ti1.5O4,6.56E-10,0.685,212,168144,(Li0.61Mg0.39)(Li0.46Mg0.005Ti0.035)Ti1.5O4
450,(Li0.55Mg0.45)(Li0.445Mg0.055)Ti1.5O4,1.53E-11,0.786,212,168145,(Li0.55Mg0.45)(Li0.445Mg0.055)Ti1.5O4
451,Li5NI2,4.00E-06,,216,16800,Li5NI2
452,Li2VCl4,6.95E-06,,216,74959,Li2VCl4
453,Li6PS5Cl0.25Br0.75,1.86E-03,0.328,216,,Li6PS5Cl0.25Br0.75
454,Li6PS5Cl,2.05E-03,0.452,216,259200,Li6PS5Cl
455,Li6PS5Cl0.5Br0.5,3.33E-03,0.367,216,259201,Li6PS5Cl0.5Br0.5
456,Li6PS5Br,1.15E-03,0.303,216,259202,Li6PS5Br
457,Li6PS5Br0.5I0.5,2.62E-05,0.312,216,259203,Li6PS5Br0.5I0.5
458,Li6PS5I,1.30E-06,0.383,216,259204,Li6PS5I
459,Li6PS5Cl0.75Br0.25,2.26E-03,0.408,216,259206,Li6PS5Cl0.75Br0.25
460,Li6PS5Br0.75I0.25,1.12E-04,0.321,216,259209,Li6PS5Br0.75I0.25
461,Li6PS5Br0.25I0.75,4.72E-06,0.351,216,259211,Li6PS5Br0.25I0.75
462,Li6PS5Br,7.01E-04,0.194,216,234584,Li6PS5Br
463,Li6.025P0.975Si0.025S5Br,8.78E-04,0.196,216,234585,Li6.025P0.975Si0.025S5Br
464,Li6.05P0.95Si0.05S5Br,4.37E-04,0.173,216,234586,Li6.05P0.95Si0.05S5Br
465,Li6.075P0.925Si0.075S5Br,8.73E-04,0.178,216,234587,Li6.075P0.925Si0.075S5Br
466,Li6.1P0.95Si0.1S5Br,7.99E-04,0.22,216,234588,Li6.1P0.95Si0.1S5Br
467,Li6.125P0.875Si0.125S5Br,9.02E-04,0.189,216,234589,Li6.125P0.875Si0.125S5Br
468,Li6.175P0.825Si0.175S5Br,9.31E-04,0.142,216,234591,Li6.175P0.825Si0.175S5Br
469,Li6.2P0.8Si0.2S5Br,1.69E-03,0.25,216,234592,Li6.2P0.8Si0.2S5Br
470,Li6.225P0.775Si0.225S5Br,1.08E-03,0.248,216,234593,Li6.225P0.775Si0.225S5Br
471,Li6.25P0.75Si0.25S5Br,1.41E-03,0.223,216,234594,Li6.25P0.75Si0.25S5Br
472,Li6.3P0.7Si0.3S5Br,1.65E-03,0.236,216,234595,Li6.3P0.7Si0.3S5Br
473,Li6.35P0.65Si0.35S5Br,2.34E-03,0.142,216,234596,Li6.35P0.65Si0.35S5Br
474,Li6.5P0.5Si0.5S5Br,2.19E-03,0.27,216,234597,Li6.5P0.5Si0.5S5Br
475,Li7Ge3PS12,1.10E-04,0.259,216,258187,Li7Ge3PS12
476,Li6B0.9PH3.6S4.9,1.80E-03,0.166,216,264526,Li6B0.9PH3.6S4.9
477,Li6PS5Cl,1.30E-03,0.33,216,,Li6PS5Cl
478,Li6PS5Br,2.77E-03,0.31,216,267193,Li6PS5Br
479,Li6P(S4.9Se0.1)Br,3.20E-03,0.33,216,267194,Li6P(S4.9Se0.1)Br
480,Li6P(S4.8Se0.2)Br,3.92E-03,0.34,216,267195,Li6P(S4.8Se0.2)Br
481,Li6P(S4.7Se0.3)Br,3.62E-03,0.33,216,267196,Li6P(S4.7Se0.3)Br
482,Li6P(S4.6Se0.4)Br,3.64E-03,0.33,216,267197,Li6P(S4.6Se0.4)Br
483,Li6P(S4.5Se0.5)Br,2.68E-03,0.34,216,267198,Li6P(S4.5Se0.5)Br
484,Li6P(S4.4Se0.6)Br,2.78E-03,0.34,216,267199,Li6P(S4.4Se0.6)Br
485,Li6P(S4.3Se0.7)Br,3.01E-03,0.35,216,267200,Li6P(S4.3Se0.7)Br
486,Li6P(S4.2Se0.8)Br,3.48E-03,0.34,216,267201,Li6P(S4.2Se0.8)Br
487,Li6P(S4.1Se0.9)Br,3.82E-03,0.34,216,267202,Li6P(S4.1Se0.9)Br
488,Li6P(S4Se)Br,3.61E-03,0.34,216,267203,Li6P(S4Se)Br
489,Li6PO5Cl,5.54E-10,0.66,216,421479,Li6PO5Cl
490,Li6PS5Br,3.20E-05,0.32,216,234598,Li6PS5Br
491,Li6PS5Cl,3.30E-05,0.38,216,259205,Li6PS5Cl
492,Li6PS5I,2.20E-04,0.26,216,259212,Li6PS5I
493,Li6PS5I,1.26E-06,0.38,216,,Li6PS5I
494,Li6P0.92Ge0.08S5I,9.02E-06,0.39,216,,Li6P0.92Ge0.08S5I
495,Li6P0.85Ge0.15S5I,3.99E-05,0.36,216,,Li6P0.85Ge0.15S5I
496,Li6P0.75Ge0.25S5I,3.26E-05,0.36,216,,Li6P0.75Ge0.25S5I
497,Li6P0.74Ge0.26S5I,1.51E-04,0.3,216,,Li6P0.74Ge0.26S5I
498,Li6P0.64Ge0.36S5I,6.58E-04,0.24,216,,Li6P0.64Ge0.36S5I
499,Li6P0.53Ge0.47S5I,1.52E-03,0.24,216,,Li6P0.53Ge0.47S5I
500,Li6P0.48Ge0.52S5I,1.83E-03,0.23,216,,Li6P0.48Ge0.52S5I
501,Li6P0.31Ge0.69S5I,5.16E-03,0.24,216,,Li6P0.31Ge0.69S5I
502,Li6P0.21Ge0.79S5I,5.41E-03,0.25,216,,Li6P0.21Ge0.79S5I
503,Li6PS5Cl,1.31E-06,0.38,216,,Li6PS5Cl
504,Li6PS5Br,2.41E-05,0.16,216,259208,Li6PS5Br
505,Li6PS5I,4.10E-07,0.32,216,418489,Li6PS5I
506,Li6PS5I,9.24E-05,,216,,Li6PS5I
507,Li6.1P0.9Sn0.1S5I,1.61E-04,,216,,Li6.1P0.9Sn0.1S5I
508,Li6.2P0.8Sn0.2S5I,2.32E-04,,216,,Li6.2P0.8Sn0.2S5I
509,Li6.25P0.75Sn0.25S5I,2.92E-04,,216,,Li6.25P0.75Sn0.25S5I
510,Li6.3P0.7Sn0.3S5I,3.06E-04,,216,,Li6.3P0.7Sn0.3S5I
511,Li6.5P0.5Sn0.5S5I,2.35E-04,,216,,Li6.5P0.5Sn0.5S5I
512,Li6.4P0.6Ge0.4S5I,2.51E-04,,216,,Li6.4P0.6Ge0.4S5I
513,Li6.45P0.55Ge0.45S5I,3.65E-04,,216,,Li6.45P0.55Ge0.45S5I
514,Li6.5P0.5Ge0.5S5I,5.42E-04,,216,,Li6.5P0.5Ge0.5S5I
515,Li6.55P0.45Ge0.55S5I,4.11E-04,,216,,Li6.55P0.45Ge0.55S5I
516,Li6.6P0.4Ge0.6S5I,2.74E-04,,216,,Li6.6P0.4Ge0.6S5I
517,Li6.8P0.2Ge0.8S5I,5.21E-05,,216,,Li6.8P0.2Ge0.8S5I
518,LiCe(BH4)3Cl,1.03E-04,,217,185218,LiCe(BH4)3Cl
519,Li7PN4,1.60E-07,0.4,218,69017,Li7PN4
520,Li8GeP4,8.60E-05,0.394,218,235185,Li8.0Ge1P4.0
521,Li4B7O12Cl,2.40E-05,,219,1125,Li4B7O12Cl
522,Fe0.16La2.95Li5.68Zr2O12,9.35E-04,0.29,220,431391,Fe0.16La2.95Li5.68Zr2O12
523,Fe0.19La2.95Li5.57Zr2O12,1.38E-03,0.28,220,431392,Fe0.19La2.95Li5.57Zr2O12
524,Li3ClO,2.50E-02,,221,,Li3ClO
525,Li2.99Ba0.005Cl0.5I0.5,2.50E-03,0.06,221,,Li2.99Ba0.005Cl0.5I0.5
526,Li0.31La0.63((Ti0.9Co0.1)O3,2.60E-04,,221,151533,Li0.31La0.63((Ti0.9Co0.1)O3
527,(La0.49Li0.461Sr0.049)(TiO3),0.000709,0.33,221,190825,La0.49Li0.461Sr0.049Ti1O3.0
528,(La0.46Li0.429Sr0.111)(TiO3),0.000197,0.33,221,190826,La0.46Li0.429Sr0.111Ti1O3.0
529,(La0.402Li0.368Sr0.230)(TiO3),2.87E-05,0.36,221,190827,La0.402Li0.368Sr0.23Ti1O3.0
530,Li2(OH)0.9F0.1Cl,3.86E-05,0.52,221,,Li2(OH)0.9F0.1Cl
531,Li2(OH)Br,1.20E-06,0.75,221,200874,Li2(OH)Br
532,Li9NS3,8.30E-07,0.52,221,240749,Li9NS3
533,(La0.55Li0.45)(Ti0.9Al0.1)O3,1.51E-03,,221,254045,(La0.55Li0.45)(Ti0.9Al0.1)O3
534,(La0.6Li0.4)(Ti0.8Al0.2)O3,5.68E-04,,221,254046,(La0.6Li0.4)(Ti0.8Al0.2)O3
535,(La0.65Li0.35)(Ti0.7Al0.3)O3,1.61E-04,,221,254047,(La0.65Li0.35)(Ti0.7Al0.3)O3
536,(La0.7Li0.3)(Ti0.6Al0.4)O3,1.04E-07,,221,254048,(La0.7Li0.3)(Ti0.6Al0.4)O3
537,(Li0.16Sr0.69)(Ga0.25Ta0.75)O3,3.69E-06,0.359,221,291520,(Li0.16Sr0.69)(Ga0.25Ta0.75)O3
538,Li0.375Sr0.4375Zr0.25Ta0.75O3,2.00E-04,0.26,221,,Li0.375Sr0.4375Zr0.25Ta0.75O3
539,Li0.25Sr0.625Ta0.5Zr0.5O3,3.34E-07,0.42,221,,Li0.25Sr0.625Ta0.5Zr0.5O3
540,Li0.375Sr0.4375Hf0.25Ta0.75O3,3.80E-04,0.36,221,,Li0.375Sr0.4375Hf0.25Ta0.75O3
541,Li0.375Sr0.4375Zr0.25Nb0.75O3,2.00E-05,0.26,221,,Li0.375Sr0.4375Zr0.25Nb0.75O3
542,Li0.25Sr0.625Zr0.5Nb0.5O3,2.75E-07,0.36,221,,Li0.25Sr0.625Zr0.5Nb0.5O3
543,Li2.99Ba0.005ClO,2.50E-02,0.13,221,,Li2.99Ba0.005ClO
544,Li2.99Ba0.005Cl0.5I0.5O,3.37E-03,,221,,Li2.99Ba0.005Cl0.5I0.5O
545,Sm0.5Li0.42TiO2.96,3.93E-10,0.58,221,,Sm0.5Li0.42TiO2.96
546,La0.52Li0.35TiO2.96,9.11E-04,0.32,221,,La0.52Li0.35TiO2.96
547,La0.61Li0.15TiO3,2.06E-04,,221,,La0.61Li0.15TiO3
548,La0.58Li0.24TiO3,7.22E-04,,221,,La0.58Li0.24TiO3
549,La0.55Li0.33TiO3,1.58E-03,,221,,La0.55Li0.33TiO3
550,La0.54Li0.36TiO3,9.79E-03,,221,,La0.54Li0.36TiO3
551,La0.52Li0.42TiO3,7.21E-04,,221,,La0.52Li0.42TiO3
552,La0.6Sr0.06Li0.06TiO3,1.13E-05,0.37,221,,La0.6Sr0.06Li0.06TiO3
553,La0.56Sr0.1Li0.1TiO3,1.37E-05,0.37,221,,La0.56Sr0.1Li0.1TiO3
554,La0.51Sr0.15Li0.15TiO3,5.30E-05,0.38,221,,La0.51Sr0.15Li0.15TiO3
555,La0.41Sr0.25Li0.25TiO3,7.64E-05,0.35,221,,La0.41Sr0.25Li0.25TiO3
556,La0.385Sr0.275Li0.275TiO3,6.04E-05,0.37,221,,La0.385Sr0.275Li0.275TiO3
557,La0.36Sr0.3Li0.3TiO3,1.92E-05,0.35,221,,La0.36Sr0.3Li0.3TiO3
558,La0.61Li0.18TiO3,2.09E-04,,221,,La0.61Li0.18TiO3
559,La0.58Li0.27TiO3,8.32E-04,,221,,La0.58Li0.27TiO3
560,La0.56Li0.33TiO3,1.30E-03,,221,,La0.56Li0.33TiO3
561,La0.55Li0.36TiO3,1.54E-03,0.33,221,,La0.55Li0.36TiO3
562,La0.54Li0.39TiO3,1.25E-03,,221,,La0.54Li0.39TiO3
563,La0.52Li0.45TiO3,7.85E-04,,221,,La0.52Li0.45TiO3
564,La0.51Li0.34TiO2.94,7.00E-05,0.36,221,,La0.51Li0.34TiO2.94
565,Li3OBr,1.10E-06,0.74,221,67265,Li3OBr
566,Li7.2N1.6Cl2.4,8.40E-07,0.49,225,49646,Li7.2N1.6Cl2.4
567,Li6NI3,3.70E-06,,225,83380,Li6NI3
568,Li0.19La0.67(Ti0.9Co0.1)O3,1.08E-04,,225,151535,Li0.19La0.67(Ti0.9Co0.1)O3
569,Li6NBr3,1.00E-08,0.69,225,84091,Li6NBr3
570,LiI,1.00E-07,,225,414244,LiI
571,Li(Li0.34Ti1.66)O4,6.03E-08,0.506,227,168137,Li(Li0.34Ti1.66)O4
572,(Li0.916Mg0.084)(Li0.352Mg0.016Ti1.634)O4,1.73E-08,0.564,227,168139,(Li0.916Mg0.084)(Li0.352Mg0.016Ti1.634)O4
573,(Li0.826Mg0.174)(Li0.374Mg0.026Ti1.60)O4,4.24E-09,0.615,227,168141,(Li0.826Mg0.174)(Li0.374Mg0.026Ti1.60)O4
574,(Li0.74Mg0.26)(Li0.40Mg0.04Ti1.56)O4,1.51E-09,0.639,227,168142,(Li0.74Mg0.26)(Li0.40Mg0.04Ti1.56)O4
575,Li2MnCl4,4.79E-06,,227,69678,Li2MnCl4
576,Li2MgCl4,6.24E-07,,227,74957,Li2MgCl4
577,Li1.9Mn0.9Ga0.1Cl4,2.37E-07,,227,50305,Li1.9Mn0.9Ga0.1Cl4
578,Li1.65Mn0.65In0.35Cl4,9.90E-08,,227,50306,Li1.65Mn0.65In0.35Cl4
579,LiCdCl4,5.80E-07,0.44,227,74958,LiCdCl4
580,LiSrNb2O6F,<1E-10,0.604,227,236009,LiSrNb2O6F
581,LiSrTa2O6F,<1E-10,0.604,227,236010,LiSrTa2O6F
582,LiSr0.9Nb2O6F0.8,<1E-10,0.709,227,236011,LiSr0.9Nb2O6F0.8
583,LiSr0.9Ta2O6F0.8,<1E-10,0.76,227,236012,LiSr0.9Ta2O6F0.8
584,Li1.1SrNb1.9Zr0.1O6F,<1E-10,0.622,227,236013,Li1.1SrNb1.9Zr0.1O6F
585,Li1.1SrTa1.9Zr0.1O6F,<1E-10,0.693,227,236014,Li1.1SrTa1.9Zr0.1O6F
586,Li6SrLa2Nb2O12,4.20E-06,0.5,230,157628,Li6SrLa2Nb2O12
587,Li6CaLa2Nb2O12,1.60E-06,0.55,230,161386,Li6CaLa2Nb2O12
588,Li5.25Ba0.25La2.75Ta2O12,6.03E-06,0.479,230,,Li5.25Ba0.25La2.75Ta2O12
589,Li5.5Ba0.5La2.5Ta2O12,1.35E-05,0.455,230,,Li5.5Ba0.5La2.5Ta2O12
590,Li6.25Ba1.25La1.75Ta2O12,5.05E-05,0.395,230,,Li6.25Ba1.25La1.75Ta2O12
591,Li6.5Ba1.5La1.5Ta2O12,3.20E-05,0.402,230,,Li6.5Ba1.5La1.5Ta2O12
592,Li6.75Ba1.75La1.25Ta2O12,1.25E-05,0.418,230,,Li6.75Ba1.75La1.25Ta2O12
593,Li7Ba2LaTa2O12,3.00E-06,0.442,230,,Li7Ba2LaTa2O12
594,Li5La3Ta2O12,4.33E-06,0.5,230,154400,Li5La3Ta2O12
595,Li6BaLa2Ta2O12,3.02E-05,0.419,230,237201,Li6BaLa2Ta2O12
596,Li7La3Zr1.89Al0.15O12,3.40E-04,0.334,230,,Li7La3Zr1.89Al0.15O12
597,Li7.06La3Y0.06Zr1.94O12,9.56E-04,0.26,230,,Li7.06La3Y0.06Zr1.94O12
598,Li6.25La3Zr2Ga0.25O12,3.50E-04,,230,,Li6.25La3Zr2Ga0.25O12
599,Li7La3Zr2O12,1.20E-04,,230,,Li7La3Zr2O12
600,Li6.8La3Zr1.8Ta0.2O12,2.80E-04,,230,,Li6.8La3Zr1.8Ta0.2O12
601,Li6.6La3Zr1.6Ta0.4O12,7.30E-04,,230,,Li6.6La3Zr1.6Ta0.4O12
602,Li6.5La3Zr1.5Ta0.5O12,9.20E-04,,230,,Li6.5La3Zr1.5Ta0.5O12
603,Li6.4La3Zr1.4Ta0.6O12,1.00E-03,0.35,230,,Li6.4La3Zr1.4Ta0.6O12
604,Li6.2La3Zr1.2Ta0.8O12,3.20E-04,,230,,Li6.2La3Zr1.2Ta0.8O12
605,Li6La3ZrTaO12,1.60E-04,,230,,Li6La3ZrTaO12
606,Li7La3Zr2O12,1.20E-04,,230,,Li7La3Zr2O12
607,Li6.8La3Zr1.8Ta0.2O12,2.80E-04,,230,,Li6.8La3Zr1.8Ta0.2O12
608,Li6.6La3Zr1.6Ta0.4O12,7.30E-04,,230,,Li6.6La3Zr1.6Ta0.4O12
609,Li6.5La3Zr1.5Ta0.5O12,9.20E-04,,230,,Li6.5La3Zr1.5Ta0.5O12
610,Li6.4La3Zr1.4Ta0.6O12,1.00E-03,0.35,230,,Li6.4La3Zr1.4Ta0.6O12
611,Li6.2La3Zr1.2Ta0.8O12,3.20E-04,,230,,Li6.2La3Zr1.2Ta0.8O12
612,Li6La3ZrTaO12,1.60E-04,,230,,Li6La3ZrTaO12
613,Li6.8La3Zr1.8Ta0.2O12,7.80E-04,,230,,Li6.8La3Zr1.8Ta0.2O12
614,Li6.75La3Zr1.75Ta0.25O12,8.80E-04,,230,,Li6.75La3Zr1.75Ta0.25O12
615,Li6.65La3Zr1.65Ta0.35O12,7.70E-04,,230,,Li6.65La3Zr1.65Ta0.35O12
616,Li6.6La3Zr1.6Ta0.4O12,7.20E-04,,230,,Li6.6La3Zr1.6Ta0.4O12
617,Li6.55La3Zr1.55Ta0.45O12,6.90E-04,,230,,Li6.55La3Zr1.55Ta0.45O12
618,Li6La3ZrTaO12,4.40E-04,,230,,Li6La3ZrTaO12
619,Li5La3Ta2O12,1.60E-04,,230,,Li5La3Ta2O12
620,Li6.7La3Zr1.7Ta0.3O12,9.60E-04,0.37,230,,Li6.7La3Zr1.7Ta0.3O12
621,Li6.5La3Zr1.5Ta0.5O12,6.70E-04,,230,183686,Li6.5La3Zr1.5Ta0.5O12
622,Li6.05Ga0.25La3Zr2O11.8F0.2,1.28E-03,0.28,230,,Li6.05Ga0.25La3Zr2O11.8F0.2
623,Li5.72Al0.26La3Zr1.5W0.25O12,4.90E-04,0.35,230,,Li5.72Al0.26La3Zr1.5W0.25O12
624,Li6.8La3Zr1.9Mo0.1O12,8.00E-05,0.46,230,,Li6.8La3Zr1.9Mo0.1O12
625,Li6.6La3Zr1.8Mo0.2O12,3.11E-04,0.48,230,,Li6.6La3Zr1.8Mo0.2O12
626,Li6.4La3Zr1.7Mo0.3O12,3.69E-04,0.49,230,,Li6.4La3Zr1.7Mo0.3O12
627,Li6.2La3Zr1.6Mo0.4O12,3.40E-04,0.48,230,,Li6.2La3Zr1.6Mo0.4O12
628,Li6.5La3Zr1.75Mo0.25O12,3.33E-04,0.39,230,239128,Li6.5La3Zr1.75Mo0.25O12
629,Li6.75La3Zr1.875Te0.125O12,3.30E-04,0.41,230,,Li6.75La3Zr1.875Te0.125O12
630,Li6.5La3Zr1.75Te0.25O12,1.02E-03,0.38,230,,Li6.5La3Zr1.75Te0.25O12
631,Li6.375La3Zr1.375Nb0.625O12,1.37E-03,0.25,230,,Li6.375La3Zr1.375Nb0.625O12
632,Li5La3Ta2O12,1.20E-06,0.56,230,154400,Li5La3Ta2O12
633,Li5La3Nb2O12,1.00E-05,0.43,230,171171,Li5La3Nb2O12
634,Li5La3Bi2O12,4.00E-05,0.47,230,158372,Li5La3Bi2O12
635,Li6La2SrBi2O12,5.20E-05,0.43,230,158373,Li6La2SrBi2O12
636,Li5Nd3Sb2O12,1.30E-07,0.67,230,159426,Li5Nd3Sb2O12
637,Li4Nd3TeSbO12,1.96E-06,0.64,230,159732,Li4Nd3TeSbO12
638,Li5La3Sb2O12,8.20E-06,0.51,230,161342,Li5La3Sb2O12
639,Li6SrLa2Sb2O12,6.60E-06,0.54,230,161343,Li6SrLa2Sb2O12
640,Li6(La2Ca)(NbO6)2,1.33E-06,,230,161386,Li6(La2Ca)(NbO6)2
641,Li6(La2Sr)(NbO6)2,3.69E-06,,230,161387,Li6(La2Sr)(NbO6)2
642,Li6CaLa2Ta2O12,2.20E-06,0.5,230,163860,Li6CaLa2Ta2O12
643,Li6BaLa2Ta2O12,1.30E-05,0.44,230,163861,Li6BaLa2Ta2O12
644,Li6.15La3Zr1.75Ta0.25Ga0.2O12,4.10E-04,0.27,230,,Li6.15La3Zr1.75Ta0.25Ga0.2O12
645,Li6.15La3Zr1.75Ta0.25Al0.2O12,3.70E-04,0.3,230,,Li6.15La3Zr1.75Ta0.25Al0.2O12
646,Li6.75La3Zr1.75Ta0.25O12,8.70E-04,0.22,230,183873,Li6.75La3Zr1.75Ta0.25O12
647,Li6.16Al0.28La3Zr2O12,6.10E-04,0.34,230,185539,Li6.16Al0.28La3Zr2O12
648,Li7La3Zr2O12,1.97E-06,0.49,230,,Li7La3Zr2O12
649,Li7La3Zr1.9222Al0.0778O12,1.58E-04,,230,,Li7La3Zr1.9222Al0.0778O12
650,Li7La3Zr1.8599Al0.1401O12,3.20E-04,0.34,230,,Li7La3Zr1.8599Al0.1401O12
651,Li6.06Al0.2La3Zr2O12,4.00E-04,0.34,230,185539,Li6.06Al0.2La3Zr2O12
652,Li6BaLa2Ta2O12,2.45E-05,0.4,230,185602,Li6BaLa2Ta2O12
653,Nd3Zr2Al0.5Li5.5O12,3.90E-05,0.56,230,189530,Nd3Zr2Al0.5Li5.5O12
654,(Li6.26Al0.24)La3Zr2O12,3.10E-04,0.33,230,195182,(Li6.26Al0.24)La3Zr2O12
655,Li6La3Nb1.5Y0.5O12,1.88E-04,,230,237141,Li6La3Nb1.5Y0.5O12
656,Li5.2La3Nb1.9Y0.1O12,6.39E-05,,230,237143,Li5.2La3Nb1.9Y0.1O12
657,Li5.4La3Nb1.8Y0.2O12,6.74E-05,,230,237144,Li5.4La3Nb1.8Y0.2O12
658,Li5.5La3Nb1.75Y0.25O12,9.18E-05,,230,237145,Li5.5La3Nb1.75Y0.25O12
659,Li6.5La3Nb1.25Y0.75O12,3.43E-04,,230,237146,Li6.5La3Nb1.25Y0.75O12
660,Li6Ba0.5Sr0.5La2Ta2O12,7.10E-06,0.45,230,237199,Li6Ba0.5Sr0.5La2Ta2O12
661,Li6SrLa2Ta2O12,5.40E-06,0.45,230,237200,Li6SrLa2Ta2O12
662,Li6BaLa2Ta2O12,1.50E-05,0.47,230,237201,Li6BaLa2Ta2O12
663,Li6CaLa2Ta2O12,2.20E-06,0.47,230,237202,Li6CaLa2Ta2O12
664,Li6BaLa2Ta2O12,4.00E-05,0.4,230,,Li6BaLa2Ta2O12
665,Li6SrLa2Ta2O12,7.00E-06,0.5,230,,Li6SrLa2Ta2O12
666,Li6SrLa2Ta2O12,7.00E-06,0.5,230,237200,Li6SrLa2Ta2O12
667,Li6BaLa2Ta2O12,4.00E-05,0.4,230,237201,Li6BaLa2Ta2O12
668,Li5.74La3Zr1.5Ta0.5O12,9.03E-04,0.435,230,239663,Li5.74La3Zr1.5Ta0.5O12
669,La3Li5.08Ta1.51Zr0.39O12,1.03E-04,0.536,230,239664,La3Li5.08Ta1.51Zr0.39O12
670,Li51.2Al1.6La24Zr16O96,2.54E-04,0.36,230,241475,Li51.2Al1.6La24Zr16O96
671,Li49.6Al1.6La24Zr14.4Ta1.6O96,6.14E-04,0.29,230,241476,Li49.6Al1.6La24Zr14.4Ta1.6O96
672,Li6.5La3Hf1.5Ta0.5O12,4.00E-04,0.4,230,258921,Li6.5La3Hf1.5Ta0.5O12
673,Li6.5La3Sn1.5Ta0.5O12,1.90E-04,0.45,230,258922,Li6.5La3Sn1.5Ta0.5O12
674,Li5La3Ta2O12,1.59E-05,,230,259164,Li5La3Ta2O12
675,Li5.3La3Ta1.85Sm0.15O12,7.11E-06,,230,259165,Li5.3La3Ta1.85Sm0.15O12
