Repository: muhamad-kurniawan/ML-SSE

Transformed Element Composition Random Forest (TECRF)

File: data/data_preprocessed.csv (part 1 of 2)
,formula_unedited,formula,space group,target
0,0.14 SiS2-0.09 P2S5-0.47 Li2S-0.30 LiI,I0.3Li1.24P0.18S1.2Si0.14,,-2.7786033870301154
1,La0.51Li0.34TiO2.94,La0.51Li0.34TiO2.94,221.0,-3.5774509799928715
2,La0.52Li0.45TiO3,La0.52Li0.45TiO3,123.0,-3.2026463086937507
3,La0.54Li0.36TiO3,La0.54Li0.36TiO3,221.0,-2.529913650775975
4,La0.54Li0.39TiO3,La0.54Li0.39TiO3,123.0,-3.0447544992118756
5,La0.55Li0.36TiO3,La0.55Li0.36TiO3,123.0,-2.987445420464013
6,La0.56Li0.33TiO3,La0.56Li0.33TiO3,123.0,-3.2812654136679034
7,La0.58Li0.27TiO3,La0.58Li0.27TiO3,123.0,-3.1512249256599825
8,La0.61Li0.18TiO3,La0.61Li0.18TiO3,123.0,-3.5324782489279056
9,Li0.18La0.61TiO3,Li0.18La0.61TiO3,65.0,-3.5262831390564746
10,Li0.24La0.65TiO3,Li0.24La0.65TiO3,47.0,-3.1289561245337127
11,Li0.39La0.54TiO3,Li0.39La0.54TiO3,,-2.9789880363755663
12,0.2(Li2S) 0.8(GeS2),Li0.4S1.8Ge0.8,,-6.958607314841775
13,0.3(Li2S) 0.7(GeS2),Li0.6S1.7Ge0.7,,-6.031517051446065
14,0.4(Li2S) 0.6(GeS2),Li0.8S1.6Ge0.6,,-5.523351341960726
15,0.3LiI-0.7(0.6Li2S-0.4SiS2),Li1.14I0.3S1.22Si0.4,,-3.2854437620939034
16,0.2LiI-0.8(0.6Li2S-0.4SiS2),Li1.16I0.2S1.28Si0.4,,-3.681776112541235
17,0.975(0.6Li2S-0.4SiS2)-0.025Li3GaO3,Li1.245S1.385Si0.4Ga0.025O0.075,,-3.1590132541760614
18,0.97(0.6Li2S-0.4SiS2)-0.03Li3InO3,Li1.254S1.382Si0.4In0.03O0.09,,-3.508640565774164
19,0.63(Li2S) 0.37(GeS2),Li1.26S1.37Ge0.37,,-3.8239087409443187
20,0.95(0.6Li2S-0.4SiS2)-0.05Li3AlO3,Li1.29S1.37Si0.4Al0.05O0.15,,-2.8981844368347436
21,0.95(0.6Li2S-0.4SiS2)-0.05Li3BO3,Li1.29S1.37Si0.4B0.05O0.15,,-2.847754736113256
22,0.95(0.6Li2S-0.4SiS2)-0.05Li3GaO3,Li1.29S1.37Si0.4Ga0.05O0.15,,-3.4808886808156405
23,0.95(0.6Li2S-0.4SiS2)-0.05Li3InO3,Li1.29S1.37Si0.4In0.05O0.15,,-3.506222725348348
24,0.95(0.6Li2S-0.4SiS2)-0.05Li3PO4,Li1.29S1.37Si0.4P0.05O0.2,,-3.261522774852105
25,Li1.2Al0.2Ge1.8(PO4)3,Li1.2Al0.2Ge1.8P3O12,167.0,-4.519795532537621
26,Li1.2Al0.2Ti1.8(PO4)3,Li1.2Al0.2Ti1.8P3O12,167.0,-2.8482831669968975
27,Li1.2In0.2Ti1.8(PO4)3,Li1.2In0.2Ti1.8P3O12,167.0,-3.7470317877167254
28,0.6(Li2S) 0.4(GeS2),Li1.2S1.4Ge0.4,,-4.036212172654444
29,0.6Li2S-0.4SiS2,Li1.2S1.4Si0.4,,-3.5991237969617926
30,0.6Li2S-0.4P2S5,Li1.2S2.6P0.8,,-4.651385328620141
31,Li1.2Sc0.2Ti1.8(PO4)3,Li1.2Sc0.2Ti1.8P3O12,167.0,-3.773654543693338
32,0.94(0.6Li2S-0.4SiS2)-0.06Li3AlO3,Li1.308S1.364Si0.4Al0.06O0.18,,-3.170726731200959
33,0.93(0.6Li2S-0.4SiS2)-0.07Li3BO3,Li1.326S1.358Si0.4B0.07O0.21,,-3.4231474330087117
34,0.66(Li2S) 0.34(GeS2),Li1.32S1.34Ge0.34,,-4.0
35,0.92(0.6Li2S-0.4SiS2)-0.08Li3AlO3,Li1.344S1.352Si0.4Al0.08O0.24,,-3.3990612065319104
36,0.92(0.6Li2S-0.4SiS2)-0.08Li3GaO3,Li1.344S1.352Si0.4Ga0.08O0.24,,-3.5164179725080578
37,0.95(0.6Li2S-0.4SiS2)- 0.05Li4SiO4,Li1.34S1.37Si0.45O0.2,,-2.811615081638648
38,0.95(0.6Li2S-0.4SiS2)-0.05Li4GeO4,Li1.34S1.37Si0.4Ge0.05O0.2,,-2.92083383414551
39,0.9(0.6Li2S-0.4SiS2)-0.1Li3InO3,Li1.38S1.34Si0.4In0.1O0.3,,-4.165898393183549
40,0.9(0.6Li2S-0.4SiS2)-0.1Li3PO4,Li1.38S1.34Si0.4P0.1O0.4,,-3.812992629854044
41,0.89(0.6Li2S-0.4SiS2)-0.11Li3GaO3,Li1.398S1.334Si0.4Ga0.11O0.33,,-3.933870155234478
42,Li1.3Al0.3Ge1.7(PO4)3,Li1.3Al0.3Ge1.7P3O12,167.0,-3.883583692224033
43,Li1.3Al0.3Ti1.7(PO4)3,Li1.3Al0.3Ti1.7P3O12,167.0,-3.6801319733746243
44,Li1.3Sc0.3Ti1.7(PO4)3,Li1.3Sc0.3Ti1.7P3O12,167.0,-3.6297934021972
45,0.85(0.6Li2S-0.4SiS2)-0.15Li3BO3,Li1.47S1.31Si0.4B0.15O0.45,,-3.4678870978703915
46,0.9(0.6Li2S-0.4SiS2)- 0.1Li4GeO4,Li1.48S1.34Si0.4Ge0.1O0.4,,-3.4975728800155674
47,0.9(0.6Li2S-0.4SiS2)- 0.1Li4SiO4,Li1.48S1.34Si0.5O0.4,,-3.3608520069109526
48,Li1.4Al0.4Ge1.6(PO4)3,Li1.4Al0.4Ge1.6P3O12,167.0,-3.612391444259284
49,Li1.4Al0.4Ti1.6(PO4)3,Li1.4Al0.4Ti1.6P3O12,167.0,-2.9469529629899713
50,0.7(Li2S) 0.3(GeS2),Li1.4S1.2999999999999998Ge0.3,,-3.9208187539523753
51,0.7Li2S-0.3P2S5,Li1.4S2.2P0.6,,-3.198204962666322
52,Li1.4Sc0.4Ti1.6(PO4)3,Li1.4Sc0.4Ti1.6P3O12,167.0,-4.15684053911074
53,0.825(0.6Li2S-0.4SiS2)- 0.175Li3AlO3,Li1.515S1.295Si0.4Al0.175O0.525,,-3.8929093456680897
54,Li1.5Al0.5Ge1.5(PO4)3,Li1.5Al0.5Ge1.5P3O12,167.0,-3.49315853146928
55,Li1.5Cr0.5Ti1.5(PO4)3,Li1.5Cr0.5Ti1.5P3O12,167.0,-3.558373752533357
56,0.75Li2O-0.25P2S5,Li1.5O0.75P0.5S1.25,,-4.777197898363201
57,0.75Li2S-0.25P2S5,Li1.5S2P0.5,,-3.6166358426745724
58,Li1.5Sc0.5Ti1.5(PO4)3,Li1.5Sc0.5Ti1.5P3O12,167.0,-4.9314400961428975
59,0.85(0.6Li2S-0.4SiS2)- 0.15Li4GeO4,Li1.62S1.31Si0.4Ge0.15O0.6,,-3.9430951486635273
60,0.75(0.6Li2S-0.4SiS2)-0.25Li3BO3,Li1.65S1.25Si0.4B0.25O0.75,,-4.148444628573557
61,Li1.6Al0.6Ge1.4(PO4)3,Li1.6Al0.6Ge1.4P3O12,167.0,-3.475592719063694
62,0.8Li2S-0.2P2S5,Li1.6S1.8P0.4,,-3.5154741280128174
63,0.7(0.6Li2S-0.4SiS2)- 0.3Li3PO4,Li1.74S1.22Si0.4P0.3O1.2,,-4.681936665037238
64,0.8(0.6Li2S-0.4SiS2)- 0.2Li4SiO4,Li1.76S1.28Si0.6O0.8,,-3.7932076356377955
65,Li1.7Al0.7Ge1.3(PO4)3,Li1.7Al0.7Ge1.3P3O12,167.0,-3.6098110706246693
66,Li1.8Al0.8Ge1.2(PO4)3,Li1.8Al0.8Ge1.2P3O12,167.0,-3.8866871607020976
67,0.6(0.6Li2S-0.4SiS2)- 0.4Li3PO4,Li1.92S1.16Si0.4P0.4O1.6,,-5.273272790973428
68,Li10.05Ge1.05P1.95S12,Li10.05Ge1.05P1.95S12,137.0,-1.9083650781585977
69,Li10.2Ge1.2P1.8S12,Li10.2Ge1.2P1.8S12,137.0,-1.8729435802119663
70,Li10.2(Sn0.2Si0.8)1.2P1.8S12,Li10.2Sn0.24Si0.96P1.8S12,137.0,-2.338520483468872
71,Li10.35Ge1.35P1.65S12,Li10.35Ge1.35P1.65S12,137.0,-1.8462091976246853
72,Li10.35Si1.35P1.65S12,Li10.35Si1.35P1.65S12,137.0,-2.1811550904407992
73,Li10.35(Sn0.2Si0.8)1.35P1.65S12,Li10.35Sn0.27Si1.08P1.65S12,137.0,-2.4625917796774126
74,Li10.5Ge1.5P1.5S12,Li10.5Ge1.5P1.5S12,137.0,-1.9605904084505759
75,Li10GeP2S12,Li10GeP2S12,137.0,-2.118558446946293
76,Li10SnP2S12,Li10SnP2S12,137.0,-2.3309086744851935
77,Li3.2Ge0.2P0.8S4,Li3.2Ge0.2P0.8S4,11.0,-3.2549259108517976
78,Li3.2Si0.2P0.8S4,Li3.2Si0.2P0.8S4,11.0,-5.505275091166654
79,Li3.35Ge0.35P0.65S4,Li3.35Ge0.35P0.65S4,11.0,-2.813893924172969
80,Li3.3Ge0.3P0.7S4,Li3.3Ge0.3P0.7S4,11.0,-2.756969041951625
81,Li3.3Si0.3P0.7S4,Li3.3Si0.3P0.7S4,11.0,-4.99920236490337
82,Li3.4Ge0.4P0.6S4,Li3.4Ge0.4P0.6S4,11.0,-3.1847545352003293
83,Li3.4Si0.4P0.6S4,Li3.4Si0.4P0.6S4,11.0,-2.914205072641421
84,Li3.5P0.5Si0.5O4,Li3.5P0.5Si0.5O4,11.0,-5.954337141109214
85,Li3.6Ge0.6P0.4S4,Li3.6Ge0.6P0.4S4,11.0,-3.758206351515553
86,Li3.6Si0.6P0.4S4,Li3.6Si0.6P0.4S4,11.0,-4.145700754443675
87,Li3.75Ge0.75V0.25O4,Li3.75Ge0.75V0.25O4,62.0,-5.10687990666239
88,Li3.8Ge0.8P0.2S4,Li3.8Ge0.8P0.2S4,11.0,-5.753270974502406
89,Li3.8Si0.8P0.2S4,Li3.8Si0.8P0.2S4,11.0,-6.0920528055333865
90,Li3BN2,Li3BN2,94.0,-8.42818038236273
91,Li3ClO,Li3ClO,221.0,-2.336320532806835
92,Li3InBr6,Li3InBr6,12.0,-3.3979291515814154
93,Li3N,Li3N,191.0,-3.221848749616356
94,Li3PS4,Li3PS4,31.0,-4.586366824281291
95,Li4GeS4,Li4GeS4,62.0,-6.698970004336019
96,Li4P2S6,Li4P2S6,162.0,-8.20965153014378
97,Li4SiS4,Li4SiS4,11.0,-7.6300392856003
98,Li5La3Nb1.9Y0.1O12,Li5La3Nb1.9Y0.1O12,230.0,-4.843150735219845
99,Li5La3Nb2O12,Li5La3Nb2O12,199.0,-4.980422053166251
100,Li5La3Ta2O12,Li5La3Ta2O12,230.0,-4.969703437655658
101,Li6.2La3Zr1.2Sb0.8O12,Li6.2La3Zr1.2Sb0.8O12,230.0,-3.3467874862246565
102,Li6.2La3Zr1.2Ta0.8O12,Li6.2La3Zr1.2Ta0.8O12,230.0,-3.494850021680094
103,Li6.4La3Zr1.4Sb0.6O12,Li6.4La3Zr1.4Sb0.6O12,230.0,-3.1804560644581312
104,Li6.4La3Zr1.4Ta0.6O12,Li6.4La3Zr1.4Ta0.6O12,230.0,-3.0467538112676174
105,Li6.5La3Zr1.5Ta0.5O12,Li6.5La3Zr1.5Ta0.5O12,230.0,-3.115254926899324
106,Li6.6La3Zr1.6Sb0.4O12,Li6.6La3Zr1.6Sb0.4O12,230.0,-3.113509274827518
107,Li6.6La3Zr1.6Ta0.4O12,Li6.6La3Zr1.6Ta0.4O12,230.0,-3.2301193614453427
108,Li6.75La3Zr1.75Ta0.25O12,Li6.75La3Zr1.75Ta0.25O12,230.0,-3.167738072837159
109,Li6.8La3Zr1.8Sb0.2O12,Li6.8La3Zr1.8Sb0.2O12,230.0,-4.229147988357856
110,Li6.8La3Zr1.8Ta0.2O12,Li6.8La3Zr1.8Ta0.2O12,230.0,-3.4045297782083606
111,Li6BaLa2Ta2O12,Li6BaLa2Ta2O12,230.0,-4.606112063109979
112,Li6CaLa2Ta2O12,Li6CaLa2Ta2O12,230.0,-5.657577319177793
113,Li6La3ZrSbO12,Li6La3ZrSbO12,230.0,-3.5850266520291822
114,Li6La3ZrTaO12,Li6La3ZrTaO12,230.0,-3.6565220158670106
115,Li6PS5Br,Li6PS5Br,216.0,-3.5527874703441014
116,Li6PS5Cl,Li6PS5Cl,216.0,-3.9846293877759393
117,Li6PS5I,Li6PS5I,216.0,-5.17296151876271
118,Li6SrLa2Ta2O12,Li6SrLa2Ta2O12,230.0,-5.192470053382839
119,Li7La3Zr2O12,Li7La3Zr2O12,142.0,-4.855764575782143
120,Li7P2.9Mn0.1S10.7I0.3,Li7P2.9Mn0.1S10.7I0.3,,-2.2518119729937998
121,Li7P3S11,Li7P3S11,2.0,-2.2287323252718587
122,Li7PS6,Li7PS6,,-4.945042068488103
123,Li8GeP4,Li8GeP4,205.0,-4.4051145218265635
124,Li9.81Sn0.81P2.19S12,Li9.81Sn0.81P2.19S12,137.0,-2.281203983873019
125,LiGe2(PO4)3,LiGe2P3O12,167.0,-7.442956035213096
126,LiHf2(PO4)3,LiHf2P3O12,167.0,-6.007093729209787
127,LiI,LiI,225.0,-7.025037020567475
128,LiPO3,LiPO3,13.0,-8.979303657420887
129,0.5(Li2S) 0.5(GeS2),LiS1.5Ge0.5,,-4.453637376305421
130,0.5Li2S-0.5SiS2,LiS1.5Si0.5,,-5.060050837834995
131,LiTi2(PO4)3,LiTi2P3O12,148.0,-4.972963568434689
132,LiZr2(PO4)3,LiZr2P3O12,167.0,-7.230192746046663
133,0.5 SiS2-0.5 Li2S,SiS3Li2,,-3.8723637474483468
0,LiAlSi3O8,LiAlSi3O8,2.0,-9.886056647693163
1,LiSn2(PO4)3,LiSn2P3O12,2.0,-8.6903698325741
2,Li7BiO6,Li7BiO6,2.0,-6.055517327849832
3,Li7SbO6,Li7SbO6,2.0,-7.173925197299173
6,LiV(PO4)F,LiVPO4F,2.0,-6.0915149811213505
7,Li2B3PO8,Li2B3PO8,2.0,-14.236572006437063
8,Li3BP2O8,Li3BP2O8,2.0,-11.017728766960431
9,Li2NaBP2O8,Li2NaBP2O8,2.0,-17.356547323513812
11,LiMgSO4F,LiMgSO4F,2.0,-7.267606240177032
12,Li6CuB4O10,Li6CuB4O10,2.0,-13.0
15,Li2ZnGeO4,Li2ZnGeO4,7.0,-7.0
21,Li3.25Ge0.25P0.75S4,Li3.25Ge0.25P0.75S4,11.0,-2.657577319177794
24,Li7.22Si1.5P0.5O8,Li7.22Si1.5P0.5O8,11.0,-6.785156151952302
25,Li4SiO4,Li4SiO4,11.0,-9.301029995663981
29,Li3.5Si0.5P05S4,Li3.5Si0.5P5S4,11.0,-3.779891911959945
36,Li3.5Si0.5P0.5S4,Li3.5Si0.5P0.5S4,11.0,-3.7931741239681505
40,Li3.1P0.9Si0.1O4,Li3.1P0.9Si0.1O4,11.0,-7.126679398184601
42,Li3.9P0.1Si0.9O4,Li3.9P0.1Si0.9O4,11.0,-7.701146923590294
43,Li3.7P0.3Si0.7O4,Li3.7P0.3Si0.7O4,11.0,-6.4156687756324695
44,Li3InCl6,Li3InCl6,12.0,-2.6903698325741012
45,Li2P2S6,Li2P2S6,12.0,-10.10790539730952
46,Li0.6[Li0.2Sn0.8S2],Li0.6Li0.2Sn0.8S2,12.0,-3.9208187539523753
47,Li3(Mo8S8O8(OH)8(HWO5(H2O)))*(H2O)18,Li3Mo8S8O16H6W,12.0,-6.42021640338319
48,Li17Sb13S28,Li17Sb13S28,12.0,-8.978810700930062
50,Li3YBr6,Li3YBr6,12.0,-2.7166987712964503
51,Li0.84Sn0.79S2,Li0.84Sn0.79S2,12.0,-3.9208187539523753
52,LiAlSi4O10,LiAlSi4O10,13.0,-9.995678626217357
54,LiGaBr4,LiGaBr4,14.0,-5.154901959985743
55,Li2SO4,Li2SO4,14.0,-13.853871964321762
56,Li3BO3,Li3BO3,14.0,-10.130768280269024
57,Li6Ge2O7,Li6Ge2O7,14.0,-6.070581074285707
58,LiAlCl4,LiAlCl4,14.0,-6.0
59,LiYO2,LiYO2,14.0,-7.7447274948966935
60,LiBO2,LiBO2,14.0,-8.0
61,LiClC3H7NO,LiClC3H7NO,14.0,-3.795880017344075
63,(La0.9Sr0.1)LiO2,La0.9Sr0.1LiO2,14.0,-9.201349354554731
64,La(Li0.76Mg0.08)O2,LaLi0.76Mg0.08O2,14.0,-9.138465589140962
65,Li2.5V2(PO4)3,Li2.5V2P3O12,14.0,-6.721246399047171
69,Li2ZrO3,Li2ZrO3,15.0,-9.214670164989233
70,Li6Zr2O7,Li6Zr2O7,15.0,-9.2839966563652
71,Li3AlF6,Li3AlF6,15.0,-6.301029995663981
72,Li2SnS3,Li2SnS3,15.0,-4.823908740944319
73,LiTa2PO8,LiTa2PO8,15.0,-2.795880017344075
74,LiBaP2O7,LiBaP2O7,15.0,-10.0
75,Li3Na5(TiS4)2,Li3Na5Ti2S8,15.0,-5.055517327849832
77,LiVO3,LiVO3,15.0,-8.688246138944246
79,Li3ErI6,Li3ErI6,15.0,-4.0034883278458215
81,Li3SbS4,Li3SbS4,31.0,-5.823908740944319
83,LiGaO2,LiGaO2,33.0,-13.619788758288394
84,LiB6O9F,LiB6O9F,33.0,-23.26760624017703
85,Li3SbS3,Li3SbS3,33.0,-7.0
86,LiSi2N3,LiSi2N3,36.0,-7.209714835966758
88,LiGa2GeS6,LiGa2GeS6,43.0,-7.42021640338319
89,La0.64Li0.08TiO3,La0.64Li0.08TiO3,47.0,-3.474955192963155
90,La0.62Li0.14TiO3,La0.62Li0.14TiO3,47.0,-3.354577730650908
91,La0.595Li0.215TiO3,La0.595Li0.215TiO3,47.0,-3.0690509688324767
92,Li0.4Na0.1La0.5Nb2O6,Li0.4Na0.1La0.5Nb2O6,47.0,-5.0034883278458215
93,Li0.3Na0.2La0.5Nb2O6,Li0.3Na0.2La0.5Nb2O6,47.0,-4.954677021213342
94,Li0.2Na0.3La0.5Nb2O6,Li0.2Na0.3La0.5Nb2O6,47.0,-4.928117992693875
95,Li0.1Na0.4La0.5Nb2O6,Li0.1Na0.4La0.5Nb2O6,47.0,-4.91721462968355
96,Li0.07Na0.43La0.5Nb2O6,Li0.07Na0.43La0.5Nb2O6,47.0,-4.910094888560602
97,Li0.04Na0.46La0.5Nb2O6,Li0.04Na0.46La0.5Nb2O6,47.0,-5.228412519118745
98,Li0.02Na0.48La0.5Nb2O6,Li0.02Na0.48La0.5Nb2O6,47.0,-5.399027104313252
99,(Ag0.33Li0.67)0.27La0.57TiO3,Ag0.08910000000000001Li0.18090000000000003La0.57TiO3,47.0,-4.0
100,(Ag0.5Li0.5)0.27La0.57TiO3,Ag0.135Li0.135La0.57TiO3,47.0,-4.638272163982407
101,(Ag0.67Li0.33)0.27La0.57TiO3,Ag0.18090000000000003Li0.08910000000000001La0.57TiO3,47.0,-6.698970004336019
102,Pr0.56Li0.34TiO3.01,Pr0.56Li0.34TiO3.01,47.0,-6.0
103,Nd0.55Li0.34TiO3,Nd0.55Li0.34TiO3,47.0,-6.096910013008056
104,Li0.09La0.77TiO3,Li0.09La0.77TiO3,47.0,-3.910094888560602
105,Li0.15La0.72TiO3,Li0.15La0.72TiO3,47.0,-3.382999658879101
107,Li0.12La0.75TiO3,Li0.12La0.75TiO3,47.0,-3.623423042943488
108,Li0.16La0.7TiO3,Li0.16La0.7TiO3,47.0,-3.2831622767004753
109,Li0.23La0.7TiO3,Li0.23La0.7TiO3,47.0,-3.279014255846261
110,Li5AlO4,Li5AlO4,59.0,-9.301029995663981
111,Li14Nd5(Si11N19O5)O2F2,Li14Nd5Si11N19O5O2F2,59.0,-9.769551078621726
112,Li5GaO4,Li5GaO4,61.0,-8.301029995663981
113,Li2SiN2,Li2SiN2,61.0,-6.795880017344075
114,Li6.5O8P1.5Si0.5,Li6.5O8P1.5Si0.5,62.0,-6.347753658996677
115,Li3.4Si0.7S0.3O4,Li3.4Si0.7S0.3O4,62.0,-6.375717904164332
116,Li3.2Si0.6S0.4O4,Li3.2Si0.6S0.4O4,62.0,-5.87942606879415
117,Li3.1Si0.55S0.45O4,Li3.1Si0.55S0.45O4,62.0,-6.503070351926785
118,Li6.6SiPO8,Li6.6SiPO8,62.0,-6.8297382846050425
119,Li4.2Si0.8Al0.2S4,Li4.2Si0.8Al0.2S4,62.0,-7.619788758288394
120,Li4.4Si0.6Al0.4S4,Li4.4Si0.6Al0.4S4,62.0,-7.517126416391246
121,Li4.6Si0.4Al0.6S4,Li4.6Si0.4Al0.6S4,62.0,-7.838631997765025
122,Li4.8Si0.2Al0.8S4,Li4.8Si0.2Al0.8S4,62.0,-6.647817481888637
123,Li3.8Si0.8Al0.2S4,Li3.8Si0.8Al0.2S4,62.0,-7.623423042943488
124,Li3.6Si0.6Al0.4S4,Li3.6Si0.6Al0.4S4,62.0,-7.51427857351842
125,Li3.4Si0.4Al0.6S4,Li3.4Si0.4Al0.6S4,62.0,-7.838631997765025
126,Li3.2Si0.2Al0.8S4,Li3.2Si0.2Al0.8S4,62.0,-6.642065152999546
132,Li2.88PO3.73N0.14,Li2.88PO3.73N0.14,62.0,-12.853871964321762
133,Li3PO4,Li3PO4,62.0,-17.3767507096021
135,Li14Zn(GeO4)4,Li14ZnGe4O16,62.0,-6.0
137,Li3.70Ge0.85W0.15O4,Li3.7Ge0.85W0.15O4,62.0,-4.42021640338319
138,Li0.2Ca0.4TaO3,Li0.2Ca0.4TaO3,62.0,-8.452225294612177
139,Li0.2(Ca0.36Sr0.04)TaO3,Li0.2Ca0.36Sr0.04TaO3,62.0,-8.036212172654444
141,Li4SnSe4,Li4SnSe4,62.0,-4.698970004336019
142,Li(BH4),LiBH4,62.0,-8.0
143,LiZnSO4F,LiZnSO4F,62.0,-4.552841968657781
145,Li4SnS4,Li4SnS4,62.0,-4.154901959985743
146,Li2ZnI4,Li2ZnI4,62.0,-7.3979400086720375
147,Pr0.53Li0.41TiO3,Pr0.53Li0.41TiO3,62.0,-7.075720713938118
148,Pr0.54Li0.38TiO3,Pr0.54Li0.38TiO3,62.0,-5.928117992693875
149,Pr0.55Li0.35TiO3,Pr0.55Li0.35TiO3,62.0,-5.82102305270683
150,Pr0.56Li0.32TiO3,Pr0.56Li0.32TiO3,62.0,-5.718966632752273
151,Pr0.57Li0.29TiO3,Pr0.57Li0.29TiO3,62.0,-5.543633966870957
152,Pr0.58Li0.26TiO3,Pr0.58Li0.26TiO3,62.0,-5.412289034981089
153,Pr0.59Li0.23TiO3,Pr0.59Li0.23TiO3,62.0,-5.468521082957745
154,Li2.5Y0.5Zr0.5Cl6,Li2.5Y0.5Zr0.5Cl6,62.0,-2.853871964321762
155,Li2.633Er0.633Zr0.367Cl6,Li2.633Er0.633Zr0.367Cl6,62.0,-2.958607314841775
156,Li3.33Ge0.33V0.67O4,Li3.33Ge0.33V0.67O4,62.0,-5.158640529545145
157,Li3.6Ge0.6V0.4O4,Li3.6Ge0.6V0.4O4,62.0,-4.705533773838407
159,Li3.5Ge0.5V0.5O4,Li3.5Ge0.5V0.5O4,62.0,-4.752026733638194
160,Li3.87Sn0.87As0.13S4,Li3.87Sn0.87As0.13S4,62.0,-4.8297382846050425
161,Li3.855Sn0.855As0.145S4,Li3.855Sn0.855As0.145S4,62.0,-3.8827287043442356
162,Li3.85Sn0.85As0.15S4,Li3.85Sn0.85As0.15S4,62.0,-3.6819366650372385
163,Li3.84Sn0.84As0.16S4,Li3.84Sn0.84As0.16S4,62.0,-3.2328441339178196
164,Li3.83Sn0.83As0.17S4,Li3.83Sn0.83As0.17S4,62.0,-2.856985199745905
165,Li3.825Sn0.825As0.175S4,Li3.825Sn0.825As0.175S4,62.0,-3.285670240254767
166,Li3.82Sn0.82As0.18S4,Li3.82Sn0.82As0.18S4,62.0,-3.54821356447571
167,Li3.8Sn0.8As0.2S4,Li3.8Sn0.8As0.2S4,62.0,-3.9746941347352296
168,Li3.75Sn0.75As0.25S4,Li3.75Sn0.75As0.25S4,62.0,-5.432973633840939
169,Nd0.54Li0.36TiO3,Nd0.54Li0.36TiO3,62.0,-7.465973893943865
170,Pr0.51Li0.39TiO2.96,Pr0.51Li0.39TiO2.96,62.0,-6.272458742971444
171,Sm0.52Li0.38TiO2.97,Sm0.52Li0.38TiO2.97,62.0,-6.698970004336019
172,Li4GeO4,Li4GeO4,63.0,-9.55284196865778
173,LiCl*H2O,LiClH2O,63.0,-8.0
174,Li2MgBr4,Li2MgBr4,65.0,-9.10790539730952
175,Li0.22La0.60TiO3,Li0.22La0.6TiO3,65.0,-3.318758762624413
177,LiBiO2,LiBiO2,72.0,-7.42021640338319
178,Li2.5Zn0.25PS4,Li2.5Zn0.25PS4,82.0,-3.0757207139381184
179,LiZnPS4,LiZnPS4,82.0,-7.267606240177032
180,Li2Zn0.5PS4,Li2Zn0.5PS4,82.0,-3.886056647693163
181,(Li1.69Zn0.66)PS4,Li1.69Zn0.66PS4,82.0,-3.886056647693163
182,Li1.5Zn0.75PS4,Li1.5Zn0.75PS4,82.0,-4.782516055786093
183,(Li1.19Zn0.9)PS4,Li1.19Zn0.9PS4,82.0,-5.187086643357144
184,(Li0.5Ce0.5)(MoO4),Li0.5Ce0.5MoO4,88.0,-7.886056647693163
185,(Li0.5Ce0.25Pr0.25)(MoO4),Li0.5Ce0.25Pr0.25MoO4,88.0,-9.0
186,(Li0.5Ce0.25Sm0.25)(MoO4),Li0.5Ce0.25Sm0.25MoO4,88.0,-9.744727494896694
189,Li2B4O7,Li2B4O7,110.0,-10.0
190,LiY(BH4)4,LiYB4H16,112.0,-5.8996294548824375
191,LiPN2,LiPN2,122.0,-6.795880017344075
192,La0.565Li0.305TiO3,La0.565Li0.305TiO3,123.0,-3.0190880622231564
193,La0.5Li0.5TiO3,La0.5Li0.5TiO3,123.0,-3.0338582672609675
194,Li0.33La0.5TiO3,Li0.33La0.5TiO3,123.0,-3.0
195,Li0.27La0.57TiO3,Li0.27La0.57TiO3,123.0,-3.4685210829577446
202,Li0.31La0.63TiO3,Li0.31La0.63TiO3,123.0,-3.3861581781239307
203,Li0.39La0.59TiO3,Li0.39La0.59TiO3,123.0,-3.0540392964224314
204,Li0.49La0.55TiO3,Li0.49La0.55TiO3,123.0,-3.027334407733889
205,Li0.68La0.49TiO3,Li0.68La0.49TiO3,123.0,-2.9871627752948275
207,Li0.33La0.58TiO3,Li0.33La0.58TiO3,123.0,-3.0491485411114536
208,Li0.36La0.55TiO3,Li0.36La0.55TiO3,123.0,-3.0296531237699065
209,Li0.42La0.52TiO3,Li0.42La0.52TiO3,123.0,-3.0721165896692932
210,Li0.29La0.57TiO3,Li0.29La0.57TiO3,123.0,-4.356547323513813
217,La0.65Li0.05(Mg0.5W0.5)O3,La0.65Li0.05Mg0.5W0.5O3,129.0,-6.7447274948966935
218,La0.63Li0.11(Mg0.5W0.5)O3,La0.63Li0.11Mg0.5W0.5O3,129.0,-5.167491087293763
219,La0.62 Li0.14(Mg0.5W0.5)O3,La0.62Li0.14Mg0.5W0.5O3,129.0,-4.920818753952375
220,Li4PS4I,Li4PS4I,129.0,-3.9208187539523753
221,Li9.75Sn0.75P2.25S12,Li9.75Sn0.75P2.25S12,137.0,-2.447331783887807
222,Li6ZnO4,Li6ZnO4,137.0,-8.0268721464003
223,Li9.42Si1.02P2.1S9.96O2.04,Li9.42Si1.02P2.1S9.96O2.04,137.0,-3.958607314841775
224,Li9.54Si1.74P1.44S11.7Cl0.3,Li9.54Si1.74P1.44S11.7Cl0.3,137.0,-1.596879478824182
225,Li10GeP2S11.7O0.3,Li10GeP2S11.7O0.3,137.0,-1.9393021596463884
226,Li10(Si0.5Sn0.5)P2S12,Li10Si0.5Sn0.5P2S12,137.0,-2.3685562309868278
227,Li9P3S9O3,Li9P3S9O3,137.0,-4.369572124974976
231,Li10GePS12,Li10GePS12,137.0,-1.91721462968355
233,Li3.475Si0.475P0.525S4,Li3.475Si0.475P0.525S4,137.0,-2.2781893847874533
234,Li3.45Si0.45P0.55S4,Li3.45Si0.45P0.55S4,137.0,-2.171984935776023
235,Li3.425Si0.425P0.575S4,Li3.425Si0.425P0.575S4,137.0,-2.2479515521805613
237,Li3.335Sn0.33P0.67S4,Li3.335Sn0.33P0.67S4,137.0,-2.4282911681913126
238,Li3.3Sn0.3P0.7S4,Li3.3Sn0.3P0.7S4,137.0,-2.4377071355435254
239,Li3.285Sn0.28P0.72S4,Li3.285Sn0.28P0.72S4,137.0,-2.360513510731414
240,Li3.27Sn0.27P0.73S4,Li3.27Sn0.27P0.73S4,137.0,-2.3045183235098023
241,Li3.26Sn0.26P0.74S4,Li3.26Sn0.26P0.74S4,137.0,-2.343901797987168
242,Li3.25Sn0.25P0.75S4,Li3.25Sn0.25P0.75S4,137.0,-2.4436974992327127
243,Li10SiP2S12,Li10SiP2S12,137.0,-2.638272163982407
246,Li10(Ge0.776Sn0.224)P2S12,Li10Ge0.776Sn0.224P2S12,137.0,-1.85078088734462
248,Li10(Ge0.416Sn0.584)P2S12,Li10Ge0.416Sn0.584P2S12,137.0,-2.1290111862394245
252,Li10.2Si1.2P1.8S12,Li10.2Si1.2P1.8S12,137.0,-2.3809066693732572
253,Li10.275Si1.275P1.725S12,Li10.275Si1.275P1.725S12,137.0,-2.2510371387438384
255,Li10.425Si1.425P1.575S12,Li10.425Si1.425P1.575S12,137.0,-2.282329496997738
261,Li9.79Sn0.79P2.21S12,Li9.79Sn0.79P2.21S12,137.0,-2.341035157335565
263,Li9.87Sn0.87P2.13S12,Li9.87Sn0.87P2.13S12,137.0,-2.364516253185088
264,Li9.9Sn0.9P2.1S12,Li9.9Sn0.9P2.1S12,137.0,-2.4365189146055894
267,Li10.5(Sn0.2Si0.8)1.5P1.5S12,Li10.5Sn0.30000000000000004Si1.2000000000000002P1.5S12,137.0,-2.0560111249262283
272,Li9.8Ba0.1GeP2S12,Li9.8Ba0.1GeP2S12,137.0,-3.251037138743839
273,Li9.6Ba0.2GeP2S12,Li9.6Ba0.2GeP2S12,137.0,-3.2426039712069756
274,Li9.4Ba0.3GeP2S12,Li9.4Ba0.3GeP2S12,137.0,-3.1505805862031004
275,Li9.2Ba0.4GeP2S12,Li9.2Ba0.4GeP2S12,137.0,-3.500312917381596
276,Li9Ba0.5GeP2S12,Li9Ba0.5GeP2S12,137.0,-4.000869458712629
282,LiScO2,LiScO2,141.0,-12.0
283,LiAlO2,LiAlO2,141.0,-11.958607314841775
285,Li4SrN2,Li4SrN2,141.0,-12.638272163982407
288,Li7La3HfO12,Li7La3HfO12,142.0,-6.006563769502388
292,LiGaSiO4,LiGaSiO4,146.0,-15.522878745280337
297,Li1.2Ti1.8Al0.2(PO4)3,Li1.2Ti1.8Al0.2P3O12,148.0,-2.3169529617611504
298,LiNaSO4,LiNaSO4,159.0,-9.05551732784983
299,Li3.333Mg0.333P2S6,Li3.333Mg0.333P2S6,162.0,-7.086186147616283
300,Li2.667Mg0.667P2S6,Li2.667Mg0.667P2S6,162.0,-5.3979400086720375
303,Li3YCl6,Li3YCl6,164.0,-3.2684112348132612
304,Li3ErCl6,Li3ErCl6,164.0,-3.4814860601221125
305,Li4.4Al0.4Ge0.6S4,Li4.4Al0.4Ge0.6S4,164.0,-4.363512103646634
306,Li4.4Al0.4Sn0.6S4,Li4.4Al0.4Sn0.6S4,164.0,-5.443697499232713
307,Li5NCl2,Li5NCl2,166.0,-5.920818753952375
311,Li1.1Ti1.9Sc0.1(PO4)3,Li1.1Ti1.9Sc0.1P3O12,167.0,-3.4100503986742923
312,Li1.2Ti1.8Sc0.2(PO4)3,Li1.2Ti1.8Sc0.2P3O12,167.0,-2.600326278518962
313,Li1.3Ti1.7Sc0.3(PO4)3,Li1.3Ti1.7Sc0.3P3O12,167.0,-3.1018235165023236
314,Li1.4Ti1.6Sc0.4(PO4)3,Li1.4Ti1.6Sc0.4P3O12,167.0,-3.701146923590293
315,Li1.5Ti1.5Sc0.5(PO4)3,Li1.5Ti1.5Sc0.5P3O12,167.0,-4.011441043121384
324,Li1.2Ti2Si0.2P2.8O12,Li1.2Ti2Si0.2P2.8O12,167.0,-4.0655015487564325
325,Li1.3Ti2Si0.3P2.7O12,Li1.3Ti2Si0.3P2.7O12,167.0,-3.494850021680094
326,Li1.4Ti2Si0.4P2.6O12,Li1.4Ti2Si0.4P2.6O12,167.0,-3.8239087409443187
327,Li1.5Ti2Si0.5P2.5O12,Li1.5Ti2Si0.5P2.5O12,167.0,-4.017728766960432
330,Li1.5Al0.5Ti1.5(PO4)3,Li1.5Al0.5Ti1.5P3O12,167.0,-3.6055483191737836
331,Li1.2Cr0.2Ti1.8(PO4)3,Li1.2Cr0.2Ti1.8P3O12,167.0,-4.739928612014925
332,Li1.3Cr0.3Ti1.7(PO4)3,Li1.3Cr0.3Ti1.7P3O12,167.0,-4.454692883534176
333,Li1.4Cr0.4Ti1.6(PO4)3,Li1.4Cr0.4Ti1.6P3O12,167.0,-3.826813731587726
335,Li1.6Cr0.6Ti1.4(PO4)3,Li1.6Cr0.6Ti1.4P3O12,167.0,-3.899629454882437
336,Li1.7Cr0.7Ti1.3(PO4)3,Li1.7Cr0.7Ti1.3P3O12,167.0,-5.094204119632131
337,Li1.2Ga0.2Ti1.8(PO4)3,Li1.2Ga0.2Ti1.8P3O12,167.0,-3.7904849854573692
338,Li1.3Ga0.3Ti1.7(PO4)3,Li1.3Ga0.3Ti1.7P3O12,167.0,-3.583359492661719
339,Li1.4Ga0.4Ti1.6(PO4)3,Li1.4Ga0.4Ti1.6P3O12,167.0,-3.8927900303521317
340,Li1.5Ga0.5Ti1.5(PO4)3,Li1.5Ga0.5Ti1.5P3O12,167.0,-3.9136401693252516
341,Li1.2Fe0.2Ti1.8(PO4)3,Li1.2Fe0.2Ti1.8P3O12,167.0,-3.744727494896694
342,Li1.3Fe0.3Ti1.7(PO4)3,Li1.3Fe0.3Ti1.7P3O12,167.0,-3.6090648928966207
343,Li1.4Fe0.4Ti1.6(PO4)3,Li1.4Fe0.4Ti1.6P3O12,167.0,-3.406713932979543
349,Li1.3In0.3Ti1.7(PO4)3,Li1.3In0.3Ti1.7P3O12,167.0,-3.4056074496245734
350,Li1.4In0.4Ti1.6(PO4)3,Li1.4In0.4Ti1.6P3O12,167.0,-3.5199930570428495
351,Li1.5In0.5Ti1.5(PO4)3,Li1.5In0.5Ti1.5P3O12,167.0,-3.6903698325741012
352,Li1.2La0.2Ti1.8(PO4)3,Li1.2La0.2Ti1.8P3O12,167.0,-4.096910013008056
353,Li1.3La0.3Ti1.7(PO4)3,Li1.3La0.3Ti1.7P3O12,167.0,-3.281498311132726
354,Li1.4La0.4Ti1.6(PO4)3,Li1.4La0.4Ti1.6P3O12,167.0,-3.3027706572402824
355,Li1.5La0.5Ti1.5(PO4)3,Li1.5La0.5Ti1.5P3O12,167.0,-3.55129368009492
356,Li1.5Fe0.5Ti1.5(PO4)3,Li1.5Fe0.5Ti1.5P3O12,167.0,-3.7594507517174
357,Li0.87Hf2.032P3O12,Li0.87Hf2.032P3O12,167.0,-4.889410289700751
359,Li(Ti1.4Sn0.6)(PO4)3,LiTi1.4Sn0.6P3O12,167.0,-4.642065152999546
360,Li(Ti0.6Sn1.4)(PO4)3,LiTi0.6Sn1.4P3O12,167.0,-5.025949097207123
361,Li(Ti0.4Sn1.6)(PO4)3,LiTi0.4Sn1.6P3O12,167.0,-5.501689446210399
362,Li1.15Y0.15Zr1.85(PO4)3,Li1.15Y0.15Zr1.85P3O12,167.0,-3.853871964321762
365,Li1.3(Al0.23Ga0.07Ti1.7)(PO4)3,Li1.3Al0.23Ga0.07Ti1.7P3O12,167.0,-5.350665141287858
366,Li1.3(Al0.23Sc0.07Ti1.7)(PO4)3,Li1.3Al0.23Sc0.07Ti1.7P3O12,167.0,-6.7121982700697735
367,Li1.3(Al0.23Y0.07Ti1.7)(PO4)3,Li1.3Al0.23Y0.07Ti1.7P3O12,167.0,-7.4156687756324695
370,Li1.025Y0.025Zr1.975(PO4)3,Li1.025Y0.025Zr1.975P3O12,167.0,-3.8927900303521317
371,Li1.05Y0.05Zr1.95(PO4)3,Li1.05Y0.05Zr1.95P3O12,167.0,-3.886056647693163
372,Li1.1Y0.1Zr1.9(PO4)3,Li1.1Y0.1Zr1.9P3O12,167.0,-4.0
373,Li1.1Al0.1Ge1.9(PO4)3,Li1.1Al0.1Ge1.9P3O12,167.0,-4.889410289700751
382,Li0.86Hf2.035(PO4)3,Li0.86Hf2.035P3O12,167.0,-7.036212172654444
383,Li1.7Al0.3Ti1.6(PO4)3,Li1.7Al0.3Ti1.6P3O12,167.0,-4.301029995663981
385,Li1.3Al0.2Sc0.1Ti1.7(PO4)3,Li1.3Al0.2Sc0.1Ti1.7P3O12,167.0,-3.0123337350737254
386,Li1.3Al0.15Sc0.15Ti1.7(PO4)3,Li1.3Al0.15Sc0.15Ti1.7P3O12,167.0,-2.906578314837765
387,Li1.3Al0.1Sc0.2Ti1.7(PO4)3,Li1.3Al0.1Sc0.2Ti1.7P3O12,167.0,-3.3675427078152755
390,LiTi(PO4)3,LiTiP3O12,167.0,-4.221848749616356
391,Li1.05Al0.05Ti0.95(PO4)3,Li1.05Al0.05Ti0.95P3O12,167.0,-2.958607314841775
392,Li1.1Al0.1Ti0.9(PO4)3,Li1.1Al0.1Ti0.9P3O12,167.0,-3.1739251972991736
393,Li1.2Al0.2Ti0.8(PO4)3,Li1.2Al0.2Ti0.8P3O12,167.0,-2.3979400086720375
394,Li1.3Al0.3Ti0.7(PO4)3,Li1.3Al0.3Ti0.7P3O12,167.0,-2.207608310501746
395,Li1.4Al0.4Ti0.6(PO4)3,Li1.4Al0.4Ti0.6P3O12,167.0,-2.4814860601221125
396,Li1.05Cr0.05Ti0.95(PO4)3,Li1.05Cr0.05Ti0.95P3O12,167.0,-3.744727494896694
397,Li1.1Cr0.1Ti0.9(PO4)3,Li1.1Cr0.1Ti0.9P3O12,167.0,-3.5850266520291822
398,Li1.2Cr0.2Ti0.8(PO4)3,Li1.2Cr0.2Ti0.8P3O12,167.0,-3.3665315444204134
399,Li1.3Cr0.3Ti0.7(PO4)3,Li1.3Cr0.3Ti0.7P3O12,167.0,-3.537602002101044
400,Li1.05Fe0.05Ti0.95(PO4)3,Li1.05Fe0.05Ti0.95P3O12,167.0,-3.886056647693163
401,Li1.1Fe0.1Ti0.9(PO4)3,Li1.1Fe0.1Ti0.9P3O12,167.0,-3.2006594505464183
402,Li1.2Fe0.2Ti0.8(PO4)3,Li1.2Fe0.2Ti0.8P3O12,167.0,-2.853871964321762
403,Li1.3Fe0.3Ti0.7(PO4)3,Li1.3Fe0.3Ti0.7P3O12,167.0,-2.638272163982407
404,Li1.5Fe0.5Ti0.5(PO4)3,Li1.5Fe0.5Ti0.5P3O12,167.0,-3.5686362358410126
408,Li1.3Cr0.3Ge1.7(PO4)3,Li1.3Cr0.3Ge1.7P3O12,167.0,-4.052076380168273
409,Li1.5Cr0.5Ge1.5(PO4)3,Li1.5Cr0.5Ge1.5P3O12,167.0,-3.9172146296835497
410,Li1.7Cr0.7Ge1.3(PO4)3,Li1.7Cr0.7Ge1.3P3O12,167.0,-4.609064892896621
411,Li1.3Ga0.3Ge1.7(PO4)3,Li1.3Ga0.3Ge1.7P3O12,167.0,-4.349692476868063
412,Li1.5Ga0.5Ge1.5(PO4)3,Li1.5Ga0.5Ge1.5P3O12,167.0,-4.696803942579511
413,Li1.3Fe0.3Ge1.7(PO4)3,Li1.3Fe0.3Ge1.7P3O12,167.0,-4.52432881167557
414,Li1.5Fe0.5Ge1.5(PO4)3,Li1.5Fe0.5Ge1.5P3O12,167.0,-4.591760034688151
415,Li1.3Sc0.3Ge1.7(PO4)3,Li1.3Sc0.3Ge1.7P3O12,167.0,-4.252588192113577
416,Li1.3In0.3Ge1.7(PO4)3,Li1.3In0.3Ge1.7P3O12,167.0,-5.035269078946371
417,Li1.5In0.5Ge1.5(PO4)3,Li1.5In0.5Ge1.5P3O12,167.0,-5.235823867609669
419,LiIO3,LiIO3,173.0,-6.721246399047171
429,LiAlSiO4,LiAlSiO4,181.0,-8.698970004336019
430,Li3(NH2)2I,Li3N2H4I,186.0,-5.0
435,Li3P,Li3P,194.0,-3.153044674980176
436,Li5.5K0.25La2.75Nb2O12,Li5.5K0.25La2.75Nb2O12,199.0,-2.496209316942819
437,Li5.5La3Nb1.75In0.25O12,Li5.5La3Nb1.75In0.25O12,199.0,-2.0931264652779293
438,Li6BaLa2Nb2O12,Li6BaLa2Nb2O12,199.0,-5.221848749616356
440,(K0.1Li0.9)(SbO3),K0.1Li0.9SbO3,201.0,-7.866461091629782
442,Li8SiP4,Li8SiP4,205.0,-4.346787486224656
443,Li3AlN2,Li3AlN2,206.0,-7.301029995663981
448,(Li0.61Mg0.39)(Li0.46Mg0.005Ti0.035)Ti1.5O4,Li0.61Mg0.39Li0.46Mg0.005Ti0.035Ti1.5O4,212.0,-9.18309616062434
449,(Li0.55Mg0.45)(Li0.445Mg0.055)Ti1.5O4,Li0.55Mg0.45Li0.445Mg0.055Ti1.5O4,212.0,-10.8153085691824
450,Li5NI2,Li5NI2,216.0,-5.3979400086720375
451,Li2VCl4,Li2VCl4,216.0,-5.158015195409886
452,Li6PS5Cl0.25Br0.75,Li6PS5Cl0.25Br0.75,216.0,-2.7304870557820835
454,Li6PS5Cl0.5Br0.5,Li6PS5Cl0.5Br0.5,216.0,-2.4775557664936803
456,Li6PS5Br0.5I0.5,Li6PS5Br0.5I0.5,216.0,-4.581698708680254
458,Li6PS5Cl0.75Br0.25,Li6PS5Cl0.75Br0.25,216.0,-2.6458915608525992
459,Li6PS5Br0.75I0.25,Li6PS5Br0.75I0.25,216.0,-3.9507819773298185
460,Li6PS5Br0.25I0.75,Li6PS5Br0.25I0.75,216.0,-5.3260580013659125
462,Li6.025P0.975Si0.025S5Br,Li6.025P0.975Si0.025S5Br,216.0,-3.0565054840938974
463,Li6.05P0.95Si0.05S5Br,Li6.05P0.95Si0.05S5Br,216.0,-3.359518563029578
464,Li6.075P0.925Si0.075S5Br,Li6.075P0.925Si0.075S5Br,216.0,-3.0589857562944305
465,Li6.1P0.95Si0.1S5Br,Li6.1P0.95Si0.1S5Br,216.0,-3.097453220686009
466,Li6.125P0.875Si0.125S5Br,Li6.125P0.875Si0.125S5Br,216.0,-3.0447934624580584
467,Li6.175P0.825Si0.175S5Br,Li6.175P0.825Si0.175S5Br,216.0,-3.0310503190186573
468,Li6.2P0.8Si0.2S5Br,Li6.2P0.8Si0.2S5Br,216.0,-2.7721132953863266
469,Li6.225P0.775Si0.225S5Br,Li6.225P0.775Si0.225S5Br,216.0,-2.96657624451305
470,Li6.25P0.75Si0.25S5Br,Li6.25P0.75Si0.25S5Br,216.0,-2.85078088734462
471,Li6.3P0.7Si0.3S5Br,Li6.3P0.7Si0.3S5Br,216.0,-2.7825160557860937
472,Li6.35P0.65Si0.35S5Br,Li6.35P0.65Si0.35S5Br,216.0,-2.630784142589857
473,Li6.5P0.5Si0.5S5Br,Li6.5P0.5Si0.5S5Br,216.0,-2.6595558851598815
474,Li7Ge3PS12,Li7Ge3PS12,216.0,-3.958607314841775
475,Li6B0.9PH3.6S4.9,Li6B0.9PH3.6S4.9,216.0,-2.744727494896694
478,Li6P(S4.9Se0.1)Br,Li6PS4.9Se0.1Br,216.0,-2.494850021680094
479,Li6P(S4.8Se0.2)Br,Li6PS4.8Se0.2Br,216.0,-2.406713932979543
480,Li6P(S4.7Se0.3)Br,Li6PS4.7Se0.3Br,216.0,-2.441291429466834
481,Li6P(S4.6Se0.4)Br,Li6PS4.6Se0.4Br,216.0,-2.438898616350944
482,Li6P(S4.5Se0.5)Br,Li6PS4.5Se0.5Br,216.0,-2.571865205971211
483,Li6P(S4.4Se0.6)Br,Li6PS4.4Se0.6Br,216.0,-2.555955204081924
484,Li6P(S4.3Se0.7)Br,Li6PS4.3Se0.7Br,216.0,-2.5214335044061564
485,Li6P(S4.2Se0.8)Br,Li6PS4.2Se0.8Br,216.0,-2.4584207560534193
486,Li6P(S4.1Se0.9)Br,Li6PS4.1Se0.9Br,216.0,-2.417936637088291
487,Li6P(S4Se)Br,Li6PS4SeBr,216.0,-2.4424927980943423
488,Li6PO5Cl,Li6PO5Cl,216.0,-9.25649023527157
493,Li6P0.92Ge0.08S5I,Li6P0.92Ge0.08S5I,216.0,-5.044793462458058
494,Li6P0.85Ge0.15S5I,Li6P0.85Ge0.15S5I,216.0,-4.399027104313252
495,Li6P0.75Ge0.25S5I,Li6P0.75Ge0.25S5I,216.0,-4.486782399932061
496,Li6P0.74Ge0.26S5I,Li6P0.74Ge0.26S5I,216.0,-3.8210230527068307
497,Li6P0.64Ge0.36S5I,Li6P0.64Ge0.36S5I,216.0,-3.1817741063860447
498,Li6P0.53Ge0.47S5I,Li6P0.53Ge0.47S5I,216.0,-2.8181564120552274
499,Li6P0.48Ge0.52S5I,Li6P0.48Ge0.52S5I,216.0,-2.7375489102695707
500,Li6P0.31Ge0.69S5I,Li6P0.31Ge0.69S5I,216.0,-2.2873502983727887
501,Li6P0.21Ge0.79S5I,Li6P0.21Ge0.79S5I,216.0,-2.2668027348934308
506,Li6.1P0.9Sn0.1S5I,Li6.1P0.9Sn0.1S5I,216.0,-3.7931741239681505
507,Li6.2P0.8Sn0.2S5I,Li6.2P0.8Sn0.2S5I,216.0,-3.6345120151091
508,Li6.25P0.75Sn0.25S5I,Li6.25P0.75Sn0.25S5I,216.0,-3.5346171485515816
509,Li6.3P0.7Sn0.3S5I,Li6.3P0.7Sn0.3S5I,216.0,-3.51427857351842
510,Li6.5P0.5Sn0.5S5I,Li6.5P0.5Sn0.5S5I,216.0,-3.6289321377282637
511,Li6.4P0.6Ge0.4S5I,Li6.4P0.6Ge0.4S5I,216.0,-3.600326278518962
512,Li6.45P0.55Ge0.45S5I,Li6.45P0.55Ge0.45S5I,216.0,-3.4377071355435254
513,Li6.5P0.5Ge0.5S5I,Li6.5P0.5Ge0.5S5I,216.0,-3.266000713461613
514,Li6.55P0.45Ge0.55S5I,Li6.55P0.45Ge0.55S5I,216.0,-3.3861581781239307
515,Li6.6P0.4Ge0.6S5I,Li6.6P0.4Ge0.6S5I,216.0,-3.562249437179612
516,Li6.8P0.2Ge0.8S5I,Li6.8P0.2Ge0.8S5I,216.0,-4.283162276700476
517,LiCe(BH4)3Cl,LiCeB3H12Cl,217.0,-3.987162775294828
518,Li7PN4,Li7PN4,218.0,-6.795880017344075
520,Li4B7O12Cl,Li4B7O12Cl,219.0,-4.619788758288394
521,Fe0.16La2.95Li5.68Zr2O12,Fe0.16La2.95Li5.68Zr2O12,220.0,-3.0291883891274822
522,Fe0.19La2.95Li5.57Zr2O12,Fe0.19La2.95Li5.57Zr2O12,220.0,-2.8601209135987635
524,Li2.99Ba0.005Cl0.5I0.5,Li2.99Ba0.005Cl0.5I0.5,221.0,-2.6020599913279625
525,Li0.31La0.63((Ti0.9Co0.1)O3,Li0.31La0.63Ti0.9Co0.1O3,221.0,-3.5850266520291822
526,(La0.49Li0.461Sr0.049)(TiO3),La0.49Li0.461Sr0.049TiO3,221.0,-3.1493537648169334
527,(La0.46Li0.429Sr0.111)(TiO3),La0.46Li0.429Sr0.111TiO3,221.0,-3.705533773838407
528,(La0.402Li0.368Sr0.230)(TiO3),La0.402Li0.368Sr0.23TiO3,221.0,-4.542118103266008
529,Li2(OH)0.9F0.1Cl,Li2O0.9H0.9F0.1Cl,221.0,-4.413412695328245
530,Li2(OH)Br,Li2OHBr,221.0,-5.920818753952375
531,Li9NS3,Li9NS3,221.0,-6.080921907623926
532,(La0.55Li0.45)(Ti0.9Al0.1)O3,La0.55Li0.45Ti0.9Al0.1O3,221.0,-2.8210230527068307
533,(La0.6Li0.4)(Ti0.8Al0.2)O3,La0.6Li0.4Ti0.8Al0.2O3,221.0,-3.245651664288981
534,(La0.65Li0.35)(Ti0.7Al0.3)O3,La0.65Li0.35Ti0.7Al0.3O3,221.0,-3.7931741239681505
535,(La0.7Li0.3)(Ti0.6Al0.4)O3,La0.7Li0.3Ti0.6Al0.4O3,221.0,-6.982966660701219
536,(Li0.16Sr0.69)(Ga0.25Ta0.75)O3,Li0.16Sr0.69Ga0.25Ta0.75O3,221.0,-5.432973633840939
537,Li0.375Sr0.4375Zr0.25Ta0.75O3,Li0.375Sr0.4375Zr0.25Ta0.75O3,221.0,-3.6989700043360187
538,Li0.25Sr0.625Ta0.5Zr0.5O3,Li0.25Sr0.625Ta0.5Zr0.5O3,221.0,-6.476253533188435
539,Li0.375Sr0.4375Hf0.25Ta0.75O3,Li0.375Sr0.4375Hf0.25Ta0.75O3,221.0,-3.42021640338319
540,Li0.375Sr0.4375Zr0.25Nb0.75O3,Li0.375Sr0.4375Zr0.25Nb0.75O3,221.0,-4.698970004336019
541,Li0.25Sr0.625Zr0.5Nb0.5O3,Li0.25Sr0.625Zr0.5Nb0.5O3,221.0,-6.560667306169737
542,Li2.99Ba0.005ClO,Li2.99Ba0.005ClO,221.0,-1.6020599913279623
543,Li2.99Ba0.005Cl0.5I0.5O,Li2.99Ba0.005Cl0.5I0.5O,221.0,-2.4723700991286615
544,Sm0.5Li0.42TiO2.96,Sm0.5Li0.42TiO2.96,221.0,-9.405607449624574
545,La0.52Li0.35TiO2.96,La0.52Li0.35TiO2.96,221.0,-3.0404816230270018
546,La0.61Li0.15TiO3,La0.61Li0.15TiO3,221.0,-3.6861327796308467
547,La0.58Li0.24TiO3,La0.58Li0.24TiO3,221.0,-3.141462802430361
548,La0.55Li0.33TiO3,La0.55Li0.33TiO3,221.0,-2.8013429130455774
550,La0.52Li0.42TiO3,La0.52Li0.42TiO3,221.0,-3.142064735280571
551,La0.6Sr0.06Li0.06TiO3,La0.6Sr0.06Li0.06TiO3,221.0,-4.94692155651658
552,La0.56Sr0.1Li0.1TiO3,La0.56Sr0.1Li0.1TiO3,221.0,-4.863279432843593
553,La0.51Sr0.15Li0.15TiO3,La0.51Sr0.15Li0.15TiO3,221.0,-4.275724130399211
554,La0.41Sr0.25Li0.25TiO3,La0.41Sr0.25Li0.25TiO3,221.0,-4.11690664142431
555,La0.385Sr0.275Li0.275TiO3,La0.385Sr0.275Li0.275TiO3,221.0,-4.218963061378868
556,La0.36Sr0.3Li0.3TiO3,La0.36Sr0.3Li0.3TiO3,221.0,-4.716698771296451
564,Li3OBr,Li3OBr,221.0,-5.958607314841775
565,Li7.2N1.6Cl2.4,Li7.2N1.6Cl2.4,225.0,-6.075720713938118
566,Li6NI3,Li6NI3,225.0,-5.431798275933005
567,Li0.19La0.67(Ti0.9Co0.1)O3,Li0.19La0.67Ti0.9Co0.1O3,225.0,-3.96657624451305
568,Li6NBr3,Li6NBr3,225.0,-8.0
570,Li(Li0.34Ti1.66)O4,LiLi0.34Ti1.66O4,227.0,-7.219682687859849
571,(Li0.916Mg0.084)(Li0.352Mg0.016Ti1.634)O4,Li0.916Mg0.084Li0.352Mg0.016Ti1.634O4,227.0,-7.761953896871205
572,(Li0.826Mg0.174)(Li0.374Mg0.026Ti1.60)O4,Li0.826Mg0.174Li0.374Mg0.026Ti1.6O4,227.0,-8.372634143407268
573,(Li0.74Mg0.26)(Li0.40Mg0.04Ti1.56)O4,Li0.74Mg0.26Li0.4Mg0.04Ti1.56O4,227.0,-8.821023052706831
574,Li2MnCl4,Li2MnCl4,227.0,-5.319664486585437
575,Li2MgCl4,Li2MgCl4,227.0,-6.204815410317576
576,Li1.9Mn0.9Ga0.1Cl4,Li1.9Mn0.9Ga0.1Cl4,227.0,-6.6252516539898965
577,Li1.65Mn0.65In0.35Cl4,Li1.65Mn0.65In0.35Cl4,227.0,-7.00436480540245
578,LiCdCl4,LiCdCl4,227.0,-6.236572006437063
585,Li6SrLa2Nb2O12,Li6SrLa2Nb2O12,230.0,-5.376750709602099
586,Li6CaLa2Nb2O12,Li6CaLa2Nb2O12,230.0,-5.795880017344075
587,Li5.25Ba0.25La2.75Ta2O12,Li5.25Ba0.25La2.75Ta2O12,230.0,-5.219682687859849
588,Li5.5Ba0.5La2.5Ta2O12,Li5.5Ba0.5La2.5Ta2O12,230.0,-4.869666231504994
589,Li6.25Ba1.25La1.75Ta2O12,Li6.25Ba1.25La1.75Ta2O12,230.0,-4.296708621881338
590,Li6.5Ba1.5La1.5Ta2O12,Li6.5Ba1.5La1.5Ta2O12,230.0,-4.494850021680094
591,Li6.75Ba1.75La1.25Ta2O12,Li6.75Ba1.75La1.25Ta2O12,230.0,-4.903089986991944
592,Li7Ba2LaTa2O12,Li7Ba2LaTa2O12,230.0,-5.522878745280337
595,Li7La3Zr1.89Al0.15O12,Li7La3Zr1.89Al0.15O12,230.0,-3.4685210829577446
596,Li7.06La3Y0.06Zr1.94O12,Li7.06La3Y0.06Zr1.94O12,230.0,-3.0195421077239
597,Li6.25La3Zr2Ga0.25O12,Li6.25La3Zr2Ga0.25O12,230.0,-3.4559319556497243
614,Li6.65La3Zr1.65Ta0.35O12,Li6.65La3Zr1.65Ta0.35O12,230.0,-3.113509274827518
616,Li6.55La3Zr1.55Ta0.45O12,Li6.55La3Zr1.55Ta0.45O12,230.0,-3.161150909262745
619,Li6.7La3Zr1.7Ta0.3O12,Li6.7La3Zr1.7Ta0.3O12,230.0,-3.0177287669604316
621,Li6.05Ga0.25La3Zr2O11.8F0.2,Li6.05Ga0.25La3Zr2O11.8F0.2,230.0,-2.8927900303521317
622,Li5.72Al0.26La3Zr1.5W0.25O12,Li5.72Al0.26La3Zr1.5W0.25O12,230.0,-3.309803919971486
623,Li6.8La3Zr1.9Mo0.1O12,Li6.8La3Zr1.9Mo0.1O12,230.0,-4.096910013008056
624,Li6.6La3Zr1.8Mo0.2O12,Li6.6La3Zr1.8Mo0.2O12,230.0,-3.5072396109731625
625,Li6.4La3Zr1.7Mo0.3O12,Li6.4La3Zr1.7Mo0.3O12,230.0,-3.43297363384094
626,Li6.2La3Zr1.6Mo0.4O12,Li6.2La3Zr1.6Mo0.4O12,230.0,-3.4685210829577446
627,Li6.5La3Zr1.75Mo0.25O12,Li6.5La3Zr1.75Mo0.25O12,230.0,-3.4775557664936803
628,Li6.75La3Zr1.875Te0.125O12,Li6.75La3Zr1.875Te0.125O12,230.0,-3.4814860601221125
629,Li6.5La3Zr1.75Te0.25O12,Li6.5La3Zr1.75Te0.25O12,230.0,-2.9913998282380825
630,Li6.375La3Zr1.375Nb0.625O12,Li6.375La3Zr1.375Nb0.625O12,230.0,-2.8632794328435933
633,Li5La3Bi2O12,Li5La3Bi2O12,230.0,-4.3979400086720375
634,Li6La2SrBi2O12,Li6La2SrBi2O12,230.0,-4.2839966563652006
635,Li5Nd3Sb2O12,Li5Nd3Sb2O12,230.0,-6.886056647693163
636,Li4Nd3TeSbO12,Li4Nd3TeSbO12,230.0,-5.707743928643524
637,Li5La3Sb2O12,Li5La3Sb2O12,230.0,-5.086186147616283
638,Li6SrLa2Sb2O12,Li6SrLa2Sb2O12,230.0,-5.180456064458132
639,Li6(La2Ca)(NbO6)2,Li6La2CaNb2O12,230.0,-5.876148359032914
640,Li6(La2Sr)(NbO6)2,Li6La2SrNb2O12,230.0,-5.432973633840939
643,Li6.15La3Zr1.75Ta0.25Ga0.2O12,Li6.15La3Zr1.75Ta0.25Ga0.2O12,230.0,-3.3872161432802645
644,Li6.15La3Zr1.75Ta0.25Al0.2O12,Li6.15La3Zr1.75Ta0.25Al0.2O12,230.0,-3.431798275933005
646,Li6.16Al0.28La3Zr2O12,Li6.16Al0.28La3Zr2O12,230.0,-3.214670164989233
648,Li7La3Zr1.9222Al0.0778O12,Li7La3Zr1.9222Al0.0778O12,230.0,-3.8013429130455774
649,Li7La3Zr1.8599Al0.1401O12,Li7La3Zr1.8599Al0.1401O12,230.0,-3.494850021680094
650,Li6.06Al0.2La3Zr2O12,Li6.06Al0.2La3Zr2O12,230.0,-3.3979400086720375
652,Nd3Zr2Al0.5Li5.5O12,Nd3Zr2Al0.5Li5.5O12,230.0,-4.4089353929735005
653,(Li6.26Al0.24)La3Zr2O12,Li6.26Al0.24La3Zr2O12,230.0,-3.5086383061657274
654,Li6La3Nb1.5Y0.5O12,Li6La3Nb1.5Y0.5O12,230.0,-3.72584215073632
655,Li5.2La3Nb1.9Y0.1O12,Li5.2La3Nb1.9Y0.1O12,230.0,-4.1944991418416
656,Li5.4La3Nb1.8Y0.2O12,Li5.4La3Nb1.8Y0.2O12,230.0,-4.17134010346468
657,Li5.5La3Nb1.75Y0.25O12,Li5.5La3Nb1.75Y0.25O12,230.0,-4.037157318798758
658,Li6.5La3Nb1.25Y0.75O12,Li6.5La3Nb1.25Y0.75O12,230.0,-3.4647058799572297
659,Li6Ba0.5Sr0.5La2Ta2O12,Li6Ba0.5Sr0.5La2Ta2O12,230.0,-5.1487416512809245
667,Li5.74La3Zr1.5Ta0.5O12,Li5.74La3Zr1.5Ta0.5O12,230.0,-3.0443122496864943
668,La3Li5.08Ta1.51Zr0.39O12,La3Li5.08Ta1.51Zr0.39O12,230.0,-3.987162775294828
669,Li51.2Al1.6La24Zr16O96,Li51.2Al1.6La24Zr16O96,230.0,-3.595166283380062
670,Li49.6Al1.6La24Zr14.4Ta1.6O96,Li49.6Al1.6La24Zr14.4Ta1.6O96,230.0,-3.211831628858832
671,Li6.5La3Hf1.5Ta0.5O12,Li6.5La3Hf1.5Ta0.5O12,230.0,-3.3979400086720375
672,Li6.5La3Sn1.5Ta0.5O12,Li6.5La3Sn1.5Ta0.5O12,230.0,-3.721246399047171
674,Li5.3La3Ta1.85Sm0.15O12,Li5.3La3Ta1.85Sm0.15O12,230.0,-5.148130399270234
675,Li5.5La3Ta1.75Sm0.25O12,Li5.5La3Ta1.75Sm0.25O12,230.0,-5.286509456906058
676,Li5.70La3Ta1.65Sm0.35O12,Li5.7La3Ta1.65Sm0.35O12,230.0,-4.667561540084395
677,Li5.90La3Ta1.55Sm0.45O12,Li5.9La3Ta1.55Sm0.45O12,230.0,-4.928117992693875
678,Li6.10La3Ta1.45Sm0.55O12,Li6.1La3Ta1.45Sm0.55O12,230.0,-4.853871964321762
681,Li5La3Nb1.95Y0.05O12,Li5La3Nb1.95Y0.05O12,230.0,-4.87942606879415
683,Li5La3Nb1.85Y0.15O12,Li5La3Nb1.85Y0.15O12,230.0,-5.23284413391782
684,Li5La3Nb1.8Y0.2O12,Li5La3Nb1.8Y0.2O12,230.0,-5.043351420794797
685,Li5La3Nb1.75Y0.25O12,Li5La3Nb1.75Y0.25O12,230.0,-5.025949097207123
686,Li6.24La3Zr2Al0.24O11.98,Li6.24La3Zr2Al0.24O11.98,230.0,-3.3979400086720375
687,Li7La3Zr1.7Ga0.3O12,Li7La3Zr1.7Ga0.3O12,230.0,-4.42021640338319
688,Li7La3Zr1.6Ga0.4O12,Li7La3Zr1.6Ga0.4O12,230.0,-4.356547323513813
689,Li7La3Zr1.5Ga0.5O12,Li7La3Zr1.5Ga0.5O12,230.0,-4.050609993355088
690,Li7La3Zr1Ga1O12,Li7La3ZrGaO12,230.0,-3.2676062401770314
691,La3Zr2Ga0.5Li5.5O12,La3Zr2Ga0.5Li5.5O12,230.0,-4.0
697,Li6.29Al0.07La3Zr1.75Te0.25O12,Li6.29Al0.07La3Zr1.75Te0.25O12,230.0,-3.3979400086720375
698,Li6.65La2.75Ba0.25Zr1.4Ta0.5Nb0.1O12,Li6.65La2.75Ba0.25Zr1.4Ta0.5Nb0.1O12,230.0,-3.2781893847874533
700,Li6.4La3Zr1.4Ta0.5Nb0.1O12,Li6.4La3Zr1.4Ta0.5Nb0.1O12,230.0,-3.3526170298853804
701,Li6.4La3Zr1.4Ta0.4Nb0.2O12,Li6.4La3Zr1.4Ta0.4Nb0.2O12,230.0,-3.3419886033428874
702,Li6.4La3Zr1.4Ta0.3Nb0.3O12,Li6.4La3Zr1.4Ta0.3Nb0.3O12,230.0,-3.217527375833714
705,Li7.131La3Zr2O12Al0.244,Li7.131La3Zr2O12Al0.244,230.0,-4.111820506081675
706,Li6.949La3Zr2O12Al0.262,Li6.949La3Zr2O12Al0.262,230.0,-3.6478174818886377
707,Li6.835La3Zr2O12Al0.231,Li6.835La3Zr2O12Al0.231,230.0,-3.657577319177794
708,Li6.660La3Zr2O12Al0.258,Li6.66La3Zr2O12Al0.258,230.0,-3.8210230527068307
724,Li2.9Ca0.05InBr6,Li2.9Ca0.05InBr6,,-3.6655462488490693
725,Li2.86Ca0.07InBr6,Li2.86Ca0.07InBr6,,-3.393618634889395
726,Li2.8Ca0.1InBr6,Li2.8Ca0.1InBr6,,-3.5228787452803374
727,Li2.7Ca0.15InBr6,Li2.7Ca0.15InBr6,,-4.15676722190199
728,Li3.9Zn0.05GeS4,Li3.9Zn0.05GeS4,,-6.565431095965801
729,Li3.8Zn0.1GeS4,Li3.8Zn0.1GeS4,,-7.002176919254275
730,Li3.6Zn0.2GeS4,Li3.6Zn0.2GeS4,,-7.229147988357856
731,Li2GeS3,Li2GeS3,,-8.013228265733755
732,Li2ZnGeS4,Li2ZnGeS4,,-8.853871964321762
